Repository: taltechloc/Cogni-e-SpinDB

# Cogni-e-SpinDB 1.0: Open Dataset of Electrospinning Parameter Configurations and Resultant Nanofiber Morphologies
This repository provides the **search strategies**, **exploratory data analysis (EDA)**, and **machine learning (ML) modeling** used for a data descriptor paper for Cogni-e-SpinDB 1.0 data.

---

## 📖 Overview

Electrospinning is a versatile technique for producing nanofibers, and process control plays a crucial role in tuning fiber morphology and multi-layered architectures.  
This repository documents the exact **search strategies** used to identify research publications related to:

- General electrospinning
- Process control in electrospinning
- Multi-layer process control
- Multi-parameter process control

---

## 🔍 Search Terms

### 1. Electrospinning (Total)

TS=(electrospinning OR “electro-sprayed” OR “electro-fabrication” OR “electrostatic spinning”)

### 2. Electrospinning Process Control

TS=(electrospinning OR “electro-sprayed” OR “electro-fabrication” OR “electrostatic spinning”)
AND TS=(control OR “feedback control” OR “closed-loop control” OR “process control”
OR “parameter control” OR “parameter tuning” OR “process optimization”)

### 3. Multi-layer Process Control

TITLE-ABS-KEY (electrospinning OR “electro-sprayed” OR “electro-fabrication” OR “electrostatic spinning”)
AND TITLE-ABS-KEY (control OR “feedback control” OR “closed-loop control” OR “process control”
OR “parameter control” OR “parameter tuning” OR “process optimization”)
AND TITLE-ABS-KEY (multilayer OR “Multilayered” OR “layers” OR “layered” OR “Sandwich”
OR “multi-walled” OR “Cross layer” OR “Poly laminate” OR “multi-level”)

### 4. Multi-parameter Process Control

TITLE-ABS-KEY (electrospinning OR “electro-sprayed” OR “electro-fabrication” OR “electrostatic spinning”)
AND TITLE-ABS-KEY (control OR “feedback control” OR “closed-loop control” OR “process control”
OR “parameter control” OR “parameter tuning” OR “process optimization”)
AND TITLE-ABS-KEY (Multiparameter OR “Multivariable” OR “multi-input” OR “multivariate” OR “multiplex”
OR “multicomponent” OR “multifactorial” OR “Poly parameter” OR “multidimensional”
OR “n-dimensional” OR “multicriteria” OR “multi-argument”)

---

## 📂 Repository Structure

| File                    | Description                                                                                 |
| ----------------------- | ------------------------------------------------------------------------------------------- |
| `requirements.txt`      | Python dependencies required to run the notebooks.                                          |
| `eda.ipynb`             | Exploratory Data Analysis notebook exploring distributions, correlations, and basic trends. |
| `tail_analysis.ipynb`   | Tail analysis applied to average fiber diameter in the dataset.                             |
| `pvdf_regression.ipynb` | ML regression model trained on PVDF nanofiber data.                                         |
| `pva_regression.ipynb`  | ML regression model trained on PVA nanofiber data.                                          |

---

## ⚙️ How to Use

1. **Clone the repository**:

```bash
git clone https://github.com/taltechloc/Cogni-e-SpinDB.git
cd cogni-e-spindb
```

Create a virtual environment and install dependencies:

```bash
pip install -r requirements.txt
```

Open Jupyter notebooks to explore the data and models:

- eda.ipynb
- tail_analysis.ipynb
- pvdf_regression.ipynb
- pva_regression.ipynb

---

## 📝 Notes

- **TS** = Topic Search in Clarivate (Web of Science).
- **TITLE-ABS-KEY** = Title, Abstract, and Keyword search in Scopus.
- These queries were designed to capture the **broadest relevant literature**.

---

File: Dataset.csv (part 1 of 7)
doi,polymer(s),is_solvent_blend,solvent(s),solvent_components,solution_concentration_wt%,needle_type,needle_diameter_G,collector_type,rotation_speed_rpm,voltage_kv,flow_rate_ml/h,tip_collector_distance_cm,temperature_c,humidity_%,formation_stable,fiber_diameter_nm,fiber_diameter_variation_nm,tail_observation
https://doi.org/10.1016/j.jafr.2019.100015,CA,False,ACETONE,"[{""solventName"": ""ACETONE"", ""weight"": null, ""weightUnit"": ""gram"", ""volumeRatio"": 100.0, ""volumeRatioUnit"": ""v/v""}]",15.0,Single Needle,22.0,Flat,,12.0,2.0,6.0,23.0,45,True,1346.0,812.0,True
https://doi.org/10.1016/j.jafr.2019.100015,CA,False,ACETONE,"[{""solventName"": ""ACETONE"", ""weight"": null, ""weightUnit"": ""gram"", ""volumeRatio"": 100.0, ""volumeRatioUnit"": ""v/v""}]",12.0,Single Needle,22.0,Flat,,16.0,2.0,6.0,23.0,45,True,488.0,221.0,False
https://doi.org/10.1016/j.jafr.2019.100015,CA,False,ACETONE,"[{""solventName"": ""ACETONE"", ""weight"": null, ""weightUnit"": ""gram"", ""volumeRatio"": 100.0, ""volumeRatioUnit"": ""v/v""}]",15.0,Single Needle,22.0,Flat,,16.0,2.0,10.0,23.0,45,True,823.0,519.0,False
https://doi.org/10.1016/j.jafr.2019.100015,CA,False,ACETONE,"[{""solventName"": ""ACETONE"", ""weight"": null, ""weightUnit"": ""gram"", ""volumeRatio"": 100.0, ""volumeRatioUnit"": ""v/v""}]",9.0,Single Needle,22.0,Flat,,12.0,2.0,6.0,23.0,45,True,452.0,236.0,False
https://doi.org/10.1016/j.jafr.2019.100015,CA,False,ACETONE,"[{""solventName"": ""ACETONE"", ""weight"": null, ""weightUnit"": ""gram"", ""volumeRatio"": 100.0, ""volumeRatioUnit"": ""v/v""}]",12.0,Single Needle,22.0,Flat,,12.0,2.0,10.0,23.0,45,True,801.0,382.0,False
https://doi.org/10.1016/j.jafr.2019.100015,CA,False,ACETONE,"[{""solventName"": ""ACETONE"", ""weight"": null, ""weightUnit"": ""gram"", ""volumeRatio"": 100.0, ""volumeRatioUnit"": ""v/v""}]",15.0,Single Needle,22.0,Flat,,8.0,2.0,10.0,23.0,45,True,749.0,336.0,False
https://doi.org/10.1016/j.jafr.2019.100015,CA,False,ACETONE,"[{""solventName"": ""ACETONE"", ""weight"": null, ""weightUnit"": ""gram"", ""volumeRatio"": 100.0, ""volumeRatioUnit"": ""v/v""}]",12.0,Single Needle,22.0,Flat,,12.0,2.0,10.0,23.0,45,True,666.0,449.0,False
https://doi.org/10.1016/j.jafr.2019.100015,CA,False,ACETONE,"[{""solventName"": ""ACETONE"", ""weight"": null, ""weightUnit"": ""gram"", ""volumeRatio"": 100.0, ""volumeRatioUnit"": ""v/v""}]",12.0,Single Needle,22.0,Flat,,8.0,2.0,14.0,23.0,45,True,977.0,464.0,False
https://doi.org/10.1016/j.jafr.2019.100015,CA,False,ACETONE,"[{""solventName"": ""ACETONE"", ""weight"": null, ""weightUnit"": ""gram"", ""volumeRatio"": 100.0, ""volumeRatioUnit"": ""v/v""}]",9.0,Single Needle,22.0,Flat,,8.0,2.0,10.0,23.0,45,True,404.0,171.0,False
https://doi.org/10.1016/j.jafr.2019.100015,CA,False,ACETONE,"[{""solventName"": ""ACETONE"", ""weight"": null, ""weightUnit"": ""gram"", ""volumeRatio"": 100.0, ""volumeRatioUnit"": ""v/v""}]",12.0,Single Needle,22.0,Flat,,16.0,2.0,14.0,23.0,45,True,1104.0,531.0,False
https://doi.org/10.1016/j.jafr.2019.100015,CA,False,ACETONE,"[{""solventName"": ""ACETONE"", ""weight"": null, ""weightUnit"": ""gram"", ""volumeRatio"": 100.0, ""volumeRatioUnit"": ""v/v""}]",9.0,Single Needle,22.0,Flat,,12.0,2.0,14.0,23.0,45,True,562.0,400.0,False
https://doi.org/10.1016/j.jafr.2019.100015,CA,False,ACETONE,"[{""solventName"": ""ACETONE"", ""weight"": null, ""weightUnit"": ""gram"", ""volumeRatio"": 100.0, ""volumeRatioUnit"": ""v/v""}]",15.0,Single Needle,22.0,Flat,,12.0,2.0,14.0,23.0,45,True,1149.0,523.0,False
https://doi.org/10.1016/j.jafr.2019.100015,CA,False,ACETONE,"[{""solventName"": ""ACETONE"", ""weight"": null, ""weightUnit"": ""gram"", ""volumeRatio"": 100.0, ""volumeRatioUnit"": ""v/v""}]",9.0,Single Needle,22.0,Flat,,16.0,2.0,10.0,23.0,45,True,478.0,337.0,False
https://doi.org/10.1016/j.jafr.2019.100015,CA,False,ACETONE,"[{""solventName"": ""ACETONE"", ""weight"": null, ""weightUnit"": ""gram"", ""volumeRatio"": 100.0, ""volumeRatioUnit"": ""v/v""}]",12.0,Single Needle,22.0,Flat,,8.0,2.0,6.0,23.0,45,True,756.0,470.0,False
https://doi.org/10.1016/j.jafr.2019.100015,CA,False,ACETONE,"[{""solventName"": ""ACETONE"", ""weight"": null, ""weightUnit"": ""gram"", ""volumeRatio"": 100.0, ""volumeRatioUnit"": ""v/v""}]",12.0,Single Needle,22.0,Flat,,12.0,2.0,10.0,23.0,45,True,653.0,403.0,False
DOI10.1002/app.32569,PAN,False,DMF,"[{""solventName"": ""DMF"", ""weight"": null, ""weightUnit"": ""gram"", ""volumeRatio"": 100.0, ""volumeRatioUnit"": ""v/v""}]",5.0,Single Needle,21.0,Flat With Ethanol Bath,,18.0,1.0,15.0,,45,True,120.0,21.0,False
DOI10.1002/app.32569,PAN,False,DMF,"[{""solventName"": ""DMF"", ""weight"": null, ""weightUnit"": ""gram"", ""volumeRatio"": 100.0, ""volumeRatioUnit"": ""v/v""}]",7.0,Single Needle,21.0,Flat With Ethanol Bath,,18.0,1.0,15.0,,45,True,197.0,21.0,False
DOI10.1002/app.32569,PAN,False,DMF,"[{""solventName"": ""DMF"", ""weight"": null, ""weightUnit"": ""gram"", ""volumeRatio"": 100.0, ""volumeRatioUnit"": ""v/v""}]",7.0,Single Needle,21.0,Flat With Ethanol Bath,,18.0,1.0,2.0,,45,True,218.0,21.0,False
DOI10.1002/app.32569,PAN,False,DMF,"[{""solventName"": ""DMF"", ""weight"": null, ""weightUnit"": ""gram"", ""volumeRatio"": 100.0, ""volumeRatioUnit"": ""v/v""}]",7.0,Single Needle,21.0,Flat With Ethanol Bath,,18.0,1.0,3.0,,45,True,221.0,21.0,False
DOI10.1002/app.32569,PAN,False,DMF,"[{""solventName"": ""DMF"", ""weight"": null, ""weightUnit"": ""gram"", ""volumeRatio"": 100.0, ""volumeRatioUnit"": ""v/v""}]",7.0,Single Needle,21.0,Flat With Ethanol Bath,,18.0,1.0,4.0,,45,True,225.0,21.0,False
DOI10.1002/app.32569,PAN,False,DMF,"[{""solventName"": ""DMF"", ""weight"": null, ""weightUnit"": ""gram"", ""volumeRatio"": 100.0, ""volumeRatioUnit"": ""v/v""}]",7.0,Single Needle,21.0,Flat With Ethanol Bath,,18.0,1.0,5.0,,45,True,203.0,21.0,False
DOI10.1002/app.32569,PAN,False,DMF,"[{""solventName"": ""DMF"", ""weight"": null, ""weightUnit"": ""gram"", ""volumeRatio"": 100.0, ""volumeRatioUnit"": ""v/v""}]",7.0,Single Needle,21.0,Flat With Ethanol Bath,,18.0,1.0,6.0,,45,True,190.0,21.0,False
DOI10.1002/app.32569,PAN,False,DMF,"[{""solventName"": ""DMF"", ""weight"": null, ""weightUnit"": ""gram"", ""volumeRatio"": 100.0, ""volumeRatioUnit"": ""v/v""}]",7.0,Single Needle,21.0,Flat With Ethanol Bath,,18.0,1.0,7.0,,45,True,185.0,21.0,False
DOI10.1002/app.32569,PAN,False,DMF,"[{""solventName"": ""DMF"", ""weight"": null, ""weightUnit"": ""gram"", ""volumeRatio"": 100.0, ""volumeRatioUnit"": ""v/v""}]",7.0,Single Needle,21.0,Flat With Ethanol Bath,,18.0,1.0,8.0,,45,True,187.0,21.0,False
DOI10.1002/app.32569,PAN,False,DMF,"[{""solventName"": ""DMF"", ""weight"": null, ""weightUnit"": ""gram"", ""volumeRatio"": 100.0, ""volumeRatioUnit"": ""v/v""}]",7.0,Single Needle,21.0,Flat With Ethanol Bath,,18.0,1.0,9.0,,45,True,190.0,21.0,False
DOI10.1002/app.32569,PAN,False,DMF,"[{""solventName"": ""DMF"", ""weight"": null, ""weightUnit"": ""gram"", ""volumeRatio"": 100.0, ""volumeRatioUnit"": ""v/v""}]",7.0,Single Needle,21.0,Flat With Ethanol Bath,,18.0,1.0,10.0,,45,True,185.0,21.0,False
DOI10.1002/app.32569,PAN,False,DMF,"[{""solventName"": ""DMF"", ""weight"": null, ""weightUnit"": ""gram"", ""volumeRatio"": 100.0, ""volumeRatioUnit"": ""v/v""}]",5.0,Single Needle,21.0,Flat With Ethanol Bath,,18.0,1.0,15.0,,45,True,156.0,21.0,False
DOI10.1002/app.32569,PAN,False,DMF,"[{""solventName"": ""DMF"", ""weight"": null, ""weightUnit"": ""gram"", ""volumeRatio"": 100.0, ""volumeRatioUnit"": ""v/v""}]",5.0,Single Needle,21.0,Flat With Ethanol Bath,,18.0,1.0,2.0,,45,True,163.0,21.0,False
DOI10.1002/app.32569,PAN,False,DMF,"[{""solventName"": ""DMF"", ""weight"": null, ""weightUnit"": ""gram"", ""volumeRatio"": 100.0, ""volumeRatioUnit"": ""v/v""}]",5.0,Single Needle,21.0,Flat With Ethanol Bath,,18.0,1.0,3.0,,45,True,159.0,21.0,False
DOI10.1002/app.32569,PAN,False,DMF,"[{""solventName"": ""DMF"", ""weight"": null, ""weightUnit"": ""gram"", ""volumeRatio"": 100.0, ""volumeRatioUnit"": ""v/v""}]",5.0,Single Needle,21.0,Flat With Ethanol Bath,,18.0,1.0,4.0,,45,True,143.0,21.0,False
DOI10.1002/app.32569,PAN,False,DMF,"[{""solventName"": ""DMF"", ""weight"": null, ""weightUnit"": ""gram"", ""volumeRatio"": 100.0, ""volumeRatioUnit"": ""v/v""}]",5.0,Single Needle,21.0,Flat With Ethanol Bath,,18.0,1.0,5.0,,45,True,150.0,21.0,False
DOI10.1002/app.32569,PAN,False,DMF,"[{""solventName"": ""DMF"", ""weight"": null, ""weightUnit"": ""gram"", ""volumeRatio"": 100.0, ""volumeRatioUnit"": ""v/v""}]",5.0,Single Needle,21.0,Flat With Ethanol Bath,,18.0,1.0,6.0,,45,True,110.0,21.0,False
DOI10.1002/app.32569,PAN,False,DMF,"[{""solventName"": ""DMF"", ""weight"": null, ""weightUnit"": ""gram"", ""volumeRatio"": 100.0, ""volumeRatioUnit"": ""v/v""}]",5.0,Single Needle,21.0,Flat With Ethanol Bath,,18.0,1.0,7.0,,45,True,100.0,21.0,False
DOI10.1002/app.32569,PAN,False,DMF,"[{""solventName"": ""DMF"", ""weight"": null, ""weightUnit"": ""gram"", ""volumeRatio"": 100.0, ""volumeRatioUnit"": ""v/v""}]",5.0,Single Needle,21.0,Flat With Ethanol Bath,,18.0,1.0,8.0,,45,True,113.0,21.0,False
DOI10.1002/app.32569,PAN,False,DMF,"[{""solventName"": ""DMF"", ""weight"": null, ""weightUnit"": ""gram"", ""volumeRatio"": 100.0, ""volumeRatioUnit"": ""v/v""}]",5.0,Single Needle,21.0,Flat With Ethanol Bath,,18.0,1.0,9.0,,45,True,103.0,21.0,False
https://doi.org/10.1515/epoly-2022-8106,PAN,False,DMF,"[{""solventName"": ""DMF"", ""weight"": null, ""weightUnit"": ""gram"", ""volumeRatio"": 100.0, ""volumeRatioUnit"": ""v/v""}]",12.0,Single Needle,22.0,Rolling Drum,300.0,16.0,0.54,14.0,,45,True,275.58,,False
https://doi.org/10.1515/epoly-2022-8106,PAN,False,DMF,"[{""solventName"": ""DMF"", ""weight"": null, ""weightUnit"": ""gram"", ""volumeRatio"": 100.0, ""volumeRatioUnit"": ""v/v""}]",12.0,Single Needle,22.0,Rolling Drum,300.0,16.0,0.54,16.0,,45,True,270.69,,False
https://doi.org/10.1515/epoly-2022-8106,PAN,False,DMF,"[{""solventName"": ""DMF"", ""weight"": null, ""weightUnit"": ""gram"", ""volumeRatio"": 100.0, ""volumeRatioUnit"": ""v/v""}]",12.0,Single Needle,22.0,Rolling Drum,300.0,16.0,0.54,18.0,,45,True,263.68,,False
https://doi.org/10.1515/epoly-2022-8106,PAN,False,DMF,"[{""solventName"": ""DMF"", ""weight"": null, ""weightUnit"": ""gram"", ""volumeRatio"": 100.0, ""volumeRatioUnit"": ""v/v""}]",12.0,Single Needle,22.0,Rolling Drum,300.0,16.0,0.54,20.0,,45,True,271.97,,False
https://doi.org/10.1515/epoly-2022-8106,PAN,False,DMF,"[{""solventName"": ""DMF"", ""weight"": null, ""weightUnit"": ""gram"", ""volumeRatio"": 100.0, ""volumeRatioUnit"": ""v/v""}]",12.0,Single Needle,22.0,Rolling Drum,300.0,16.0,0.54,22.0,,45,True,276.48,,False
https://doi.org/10.1515/epoly-2022-8106,PAN,False,DMF,"[{""solventName"": ""DMF"", ""weight"": null, ""weightUnit"": ""gram"", ""volumeRatio"": 100.0, ""volumeRatioUnit"": ""v/v""}]",12.0,Single Needle,22.0,Rolling Drum,300.0,12.0,0.42,18.0,,45,True,237.88,,False
https://doi.org/10.1515/epoly-2022-8106,PAN,False,DMF,"[{""solventName"": ""DMF"", ""weight"": null, ""weightUnit"": ""gram"", ""volumeRatio"": 100.0, ""volumeRatioUnit"": ""v/v""}]",12.0,Single Needle,22.0,Rolling Drum,300.0,14.0,0.42,18.0,,45,True,242.22,,False
https://doi.org/10.1515/epoly-2022-8106,PAN,False,DMF,"[{""solventName"": ""DMF"", ""weight"": null, ""weightUnit"": ""gram"", ""volumeRatio"": 100.0, ""volumeRatioUnit"": ""v/v""}]",12.0,Single Needle,22.0,Rolling Drum,300.0,16.0,0.42,18.0,,45,True,255.35,,False
https://doi.org/10.1515/epoly-2022-8106,PAN,False,DMF,"[{""solventName"": ""DMF"", ""weight"": null, ""weightUnit"": ""gram"", ""volumeRatio"": 100.0, ""volumeRatioUnit"": ""v/v""}]",12.0,Single Needle,22.0,Rolling Drum,300.0,18.0,0.42,18.0,,45,True,259.69,,False
https://doi.org/10.1515/epoly-2022-8106,PAN,False,DMF,"[{""solventName"": ""DMF"", ""weight"": null, ""weightUnit"": ""gram"", ""volumeRatio"": 100.0, ""volumeRatioUnit"": ""v/v""}]",12.0,Single Needle,22.0,Rolling Drum,300.0,20.0,0.42,18.0,,45,True,250.28,,False
https://doi.org/10.1515/epoly-2022-8106,PAN,False,DMF,"[{""solventName"": ""DMF"", ""weight"": null, ""weightUnit"": ""gram"", ""volumeRatio"": 100.0, ""volumeRatioUnit"": ""v/v""}]",12.0,Single Needle,22.0,Rolling Drum,300.0,16.0,0.36,18.0,,45,True,237.84,,False
https://doi.org/10.1515/epoly-2022-8106,PAN,False,DMF,"[{""solventName"": ""DMF"", ""weight"": null, ""weightUnit"": ""gram"", ""volumeRatio"": 100.0, ""volumeRatioUnit"": ""v/v""}]",12.0,Single Needle,22.0,Rolling Drum,300.0,16.0,0.42,18.0,,45,True,247.6,,False
https://doi.org/10.1515/epoly-2022-8106,PAN,False,DMF,"[{""solventName"": ""DMF"", ""weight"": null, ""weightUnit"": ""gram"", ""volumeRatio"": 100.0, ""volumeRatioUnit"": ""v/v""}]",12.0,Single Needle,22.0,Rolling Drum,300.0,16.0,0.48,18.0,,45,True,255.6,,False
https://doi.org/10.1515/epoly-2022-8106,PAN,False,DMF,"[{""solventName"": ""DMF"", ""weight"": null, ""weightUnit"": ""gram"", ""volumeRatio"": 100.0, ""volumeRatioUnit"": ""v/v""}]",12.0,Single Needle,22.0,Rolling Drum,300.0,16.0,0.54,18.0,,45,True,260.64,,False
https://doi.org/10.1515/epoly-2022-8106,PAN,False,DMF,"[{""solventName"": ""DMF"", ""weight"": null, ""weightUnit"": ""gram"", ""volumeRatio"": 100.0, ""volumeRatioUnit"": ""v/v""}]",12.0,Single Needle,22.0,Rolling Drum,300.0,16.0,0.6,18.0,,45,True,263.02,,False
https://doi.org/10.3390/polym15132813,PAN,False,DMF,"[{""solventName"": ""DMF"", ""weight"": null, ""weightUnit"": ""gram"", ""volumeRatio"": 100.0, ""volumeRatioUnit"": ""v/v""}]",10.0,Single Needle,22.0,Flat,,15.0,0.3,12.0,25.0,30,True,280.0,,False
https://doi.org/10.3390/polym15132813,PAN,False,DMF,"[{""solventName"": ""DMF"", ""weight"": null, ""weightUnit"": ""gram"", ""volumeRatio"": 100.0, ""volumeRatioUnit"": ""v/v""}]",10.0,Single Needle,22.0,Flat,,15.0,0.4,12.0,25.0,30,True,295.0,,False
https://doi.org/10.3390/polym15132813,PAN,False,DMF,"[{""solventName"": ""DMF"", ""weight"": null, ""weightUnit"": ""gram"", ""volumeRatio"": 100.0, ""volumeRatioUnit"": ""v/v""}]",10.0,Single Needle,22.0,Flat,,15.0,0.5,14.0,25.0,30,True,196.0,,False
https://doi.org/10.3390/polym15132813,PAN,False,DMF,"[{""solventName"": ""DMF"", ""weight"": null, ""weightUnit"": ""gram"", ""volumeRatio"": 100.0, ""volumeRatioUnit"": ""v/v""}]",10.0,Single Needle,22.0,Flat,,15.0,0.3,16.0,25.0,30,True,200.0,,False
https://doi.org/10.3390/polym15132813,PAN,False,DMF,"[{""solventName"": ""DMF"", ""weight"": null, ""weightUnit"": ""gram"", ""volumeRatio"": 100.0, ""volumeRatioUnit"": ""v/v""}]",10.0,Single Needle,22.0,Flat,,15.0,0.4,16.0,25.0,30,True,212.0,,False
https://doi.org/10.3390/polym15132813,PAN,False,DMF,"[{""solventName"": ""DMF"", ""weight"": null, ""weightUnit"": ""gram"", ""volumeRatio"": 100.0, ""volumeRatioUnit"": ""v/v""}]",10.0,Single Needle,22.0,Flat,,15.0,0.2,18.0,25.0,30,True,174.0,,False
https://doi.org/10.3390/polym15132813,PAN,False,DMF,"[{""solventName"": ""DMF"", ""weight"": null, ""weightUnit"": ""gram"", ""volumeRatio"": 100.0, ""volumeRatioUnit"": ""v/v""}]",10.0,Single Needle,22.0,Flat,,15.0,0.5,18.0,25.0,30,True,213.0,,False
https://doi.org/10.3390/polym15132813,PAN,False,DMF,"[{""solventName"": ""DMF"", ""weight"": null, ""weightUnit"": ""gram"", ""volumeRatio"": 100.0, ""volumeRatioUnit"": ""v/v""}]",10.0,Single Needle,22.0,Flat,,15.0,0.2,20.0,25.0,30,True,235.0,,False
https://doi.org/10.3390/polym15132813,PAN,False,DMF,"[{""solventName"": ""DMF"", ""weight"": null, ""weightUnit"": ""gram"", ""volumeRatio"": 100.0, ""volumeRatioUnit"": ""v/v""}]",10.0,Single Needle,22.0,Flat,,15.0,0.3,20.0,25.0,30,True,307.0,,False
https://doi.org/10.3390/polym15132813,PAN,False,DMF,"[{""solventName"": ""DMF"", ""weight"": null, ""weightUnit"": ""gram"", ""volumeRatio"": 100.0, ""volumeRatioUnit"": ""v/v""}]",10.0,Single Needle,22.0,Flat,,15.0,0.5,20.0,25.0,30,True,166.0,,False
https://doi.org/10.1515/epoly-2014-0110,PCL,False,ACETIC_ACID,"[{""solventName"": ""ACETIC_ACID"", ""weight"": null, ""weightUnit"": ""gram"", ""volumeRatio"": 100.0, ""volumeRatioUnit"": ""v/v""}]",12.0,Single Needle,23.0,Flat,,20.0,0.5,15.0,25.0,20,True,580.0,160.0,False
https://doi.org/10.1515/epoly-2014-0110,PCL,False,ACETIC_ACID,"[{""solventName"": ""ACETIC_ACID"", ""weight"": null, ""weightUnit"": ""gram"", ""volumeRatio"": 100.0, ""volumeRatioUnit"": ""v/v""}]",12.0,Single Needle,23.0,Flat,,20.0,0.5,15.0,35.0,20,True,200.0,80.0,False
https://doi.org/10.1515/epoly-2014-0110,PCL,False,ACETIC_ACID,"[{""solventName"": ""ACETIC_ACID"", ""weight"": null, ""weightUnit"": ""gram"", ""volumeRatio"": 100.0, ""volumeRatioUnit"": ""v/v""}]",12.0,Single Needle,23.0,Flat,,20.0,0.5,15.0,45.0,20,True,160.0,60.0,False
https://doi.org/10.1515/epoly-2014-0110,PCL,False,ACETIC_ACID,"[{""solventName"": ""ACETIC_ACID"", ""weight"": null, ""weightUnit"": ""gram"", ""volumeRatio"": 100.0, ""volumeRatioUnit"": ""v/v""}]",16.0,Single Needle,23.0,Flat,,20.0,0.5,15.0,25.0,20,True,460.0,200.0,False
https://doi.org/10.1515/epoly-2014-0110,PCL,False,ACETIC_ACID,"[{""solventName"": ""ACETIC_ACID"", ""weight"": null, ""weightUnit"": ""gram"", ""volumeRatio"": 100.0, ""volumeRatioUnit"": ""v/v""}]",16.0,Single Needle,23.0,Flat,,20.0,0.5,15.0,35.0,20,True,185.0,80.0,False
https://doi.org/10.1515/epoly-2014-0110,PCL,False,ACETIC_ACID,"[{""solventName"": ""ACETIC_ACID"", ""weight"": null, ""weightUnit"": ""gram"", ""volumeRatio"": 100.0, ""volumeRatioUnit"": ""v/v""}]",16.0,Single Needle,23.0,Flat,,20.0,0.5,15.0,45.0,20,True,160.0,50.0,False
https://doi.org/10.1515/epoly-2014-0110,PCL,False,ACETIC_ACID,"[{""solventName"": ""ACETIC_ACID"", ""weight"": null, ""weightUnit"": ""gram"", ""volumeRatio"": 100.0, ""volumeRatioUnit"": ""v/v""}]",20.0,Single Needle,23.0,Flat,,20.0,0.5,15.0,45.0,20,True,220.0,80.0,False
DOI10.1007/s00521-017-2996-6,PCL,False,DMF,"[{""solventName"": ""DMF"", ""weight"": null, ""weightUnit"": ""gram"", ""volumeRatio"": 100.0, ""volumeRatioUnit"": ""v/v""}]",10.0,Single Needle,21.0,Rolling Drum,100.0,18.0,0.5,10.0,,45,True,397.0,,False
DOI10.1007/s00521-017-2996-6,PCL,False,DMF,"[{""solventName"": ""DMF"", ""weight"": null, ""weightUnit"": ""gram"", ""volumeRatio"": 100.0, ""volumeRatioUnit"": ""v/v""}]",12.0,Single Needle,21.0,Rolling Drum,100.0,18.0,0.5,12.0,,45,True,197.0,,False
DOI10.1007/s00521-017-2996-6,PCL,False,DMF,"[{""solventName"": ""DMF"", ""weight"": null, ""weightUnit"": ""gram"", ""volumeRatio"": 100.0, ""volumeRatioUnit"": ""v/v""}]",12.0,Single Needle,21.0,Rolling Drum,100.0,18.0,0.5,8.0,,45,True,191.0,,False
DOI10.1007/s00521-017-2996-6,PCL,False,DMF,"[{""solventName"": ""DMF"", ""weight"": null, ""weightUnit"": ""gram"", ""volumeRatio"": 100.0, ""volumeRatioUnit"": ""v/v""}]",8.0,Single Needle,21.0,Rolling Drum,100.0,15.0,0.5,10.0,,45,True,372.0,,False
DOI10.1007/s00521-017-2996-6,PCL,False,DMF,"[{""solventName"": ""DMF"", ""weight"": null, ""weightUnit"": ""gram"", ""volumeRatio"": 100.0, ""volumeRatioUnit"": ""v/v""}]",12.0,Single Needle,21.0,Rolling Drum,100.0,21.0,0.5,10.0,,45,True,314.0,,False
DOI10.1007/s00521-017-2996-6,PCL,False,DMF,"[{""solventName"": ""DMF"", ""weight"": null, ""weightUnit"": ""gram"", ""volumeRatio"": 100.0, ""volumeRatioUnit"": ""v/v""}]",8.0,Single Needle,21.0,Rolling Drum,100.0,21.0,0.5,10.0,,45,True,320.0,,False
DOI10.1007/s00521-017-2996-6,PCL,False,DMF,"[{""solventName"": ""DMF"", ""weight"": null, ""weightUnit"": ""gram"", ""volumeRatio"": 100.0, ""volumeRatioUnit"": ""v/v""}]",8.0,Single Needle,21.0,Rolling Drum,100.0,18.0,0.5,8.0,,45,True,317.0,,False
DOI10.1007/s00521-017-2996-6,PCL,False,DMF,"[{""solventName"": ""DMF"", ""weight"": null, ""weightUnit"": ""gram"", ""volumeRatio"": 100.0, ""volumeRatioUnit"": ""v/v""}]",10.0,Single Needle,21.0,Rolling Drum,100.0,21.0,0.5,12.0,,45,True,287.0,,False
DOI10.1007/s00521-017-2996-6,PCL,False,DMF,"[{""solventName"": ""DMF"", ""weight"": null, ""weightUnit"": ""gram"", ""volumeRatio"": 100.0, ""volumeRatioUnit"": ""v/v""}]",10.0,Single Needle,21.0,Rolling Drum,100.0,18.0,0.5,10.0,,45,True,324.0,,False
DOI10.1007/s00521-017-2996-6,PCL,False,DMF,"[{""solventName"": ""DMF"", ""weight"": null, ""weightUnit"": ""gram"", ""volumeRatio"": 100.0, ""volumeRatioUnit"": ""v/v""}]",8.0,Single Needle,21.0,Rolling Drum,100.0,18.0,0.5,12.0,,45,True,298.0,,False
DOI10.1007/s00521-017-2996-6,PCL,False,DMF,"[{""solventName"": ""DMF"", ""weight"": null, ""weightUnit"": ""gram"", ""volumeRatio"": 100.0, ""volumeRatioUnit"": ""v/v""}]",10.0,Single Needle,21.0,Rolling Drum,100.0,18.0,0.5,10.0,,45,True,359.0,,False
DOI10.1007/s00521-017-2996-6,PCL,False,DMF,"[{""solventName"": ""DMF"", ""weight"": null, ""weightUnit"": ""gram"", ""volumeRatio"": 100.0, ""volumeRatioUnit"": ""v/v""}]",10.0,Single Needle,21.0,Rolling Drum,100.0,15.0,0.5,8.0,,45,True,313.0,,False
DOI10.1007/s00521-017-2996-6,PCL,False,DMF,"[{""solventName"": ""DMF"", ""weight"": null, ""weightUnit"": ""gram"", ""volumeRatio"": 100.0, ""volumeRatioUnit"": ""v/v""}]",10.0,Single Needle,21.0,Rolling Drum,100.0,18.0,0.5,10.0,,45,True,348.0,,False
https://doi.org/10.1002/app.52131,PCL,True,CHLOROFORM-ETHANOL,"[{""solventName"": ""CHLOROFORM"", ""weight"": null, ""weightUnit"": ""gram"", ""volumeRatio"": 70.0, ""volumeRatioUnit"": ""v/v""}, {""solventName"": ""ETHANOL"", ""weight"": null, ""weightUnit"": ""gram"", ""volumeRatio"": 30.0, ""volumeRatioUnit"": ""v/v""}]",8.0,Single Needle,20.0,Flat,,18.0,0.3,13.5,21.0,55,True,638.0,272.0,False
https://doi.org/10.1002/app.52131,PCL,True,CHLOROFORM-ETHANOL,"[{""solventName"": ""CHLOROFORM"", ""weight"": null, ""weightUnit"": ""gram"", ""volumeRatio"": 70.0, ""volumeRatioUnit"": ""v/v""}, {""solventName"": ""ETHANOL"", ""weight"": null, ""weightUnit"": ""gram"", ""volumeRatio"": 30.0, ""volumeRatioUnit"": ""v/v""}]",8.0,Single Needle,20.0,Flat,,15.0,0.3,10.0,21.0,55,True,722.0,477.0,False
https://doi.org/10.1002/app.52131,PCL,True,CHLOROFORM-ETHANOL,"[{""solventName"": ""CHLOROFORM"", ""weight"": null, ""weightUnit"": ""gram"", ""volumeRatio"": 70.0, ""volumeRatioUnit"": ""v/v""}, {""solventName"": ""ETHANOL"", ""weight"": null, ""weightUnit"": ""gram"", ""volumeRatio"": 30.0, ""volumeRatioUnit"": ""v/v""}]",8.0,Single Needle,20.0,Flat,,15.0,0.5,13.5,21.0,55,True,617.0,414.0,False
https://doi.org/10.1002/app.52131,PCL,True,CHLOROFORM-ETHANOL,"[{""solventName"": ""CHLOROFORM"", ""weight"": null, ""weightUnit"": ""gram"", ""volumeRatio"": 70.0, ""volumeRatioUnit"": ""v/v""}, {""solventName"": ""ETHANOL"", ""weight"": null, ""weightUnit"": ""gram"", ""volumeRatio"": 30.0, ""volumeRatioUnit"": ""v/v""}]",8.0,Single Needle,20.0,Flat,,15.0,0.3,17.0,21.0,55,True,782.0,442.0,False
https://doi.org/10.1002/app.52131,PCL,True,CHLOROFORM-ETHANOL,"[{""solventName"": ""CHLOROFORM"", ""weight"": null, ""weightUnit"": ""gram"", ""volumeRatio"": 70.0, ""volumeRatioUnit"": ""v/v""}, {""solventName"": ""ETHANOL"", ""weight"": null, ""weightUnit"": ""gram"", ""volumeRatio"": 30.0, ""volumeRatioUnit"": ""v/v""}]",8.0,Single Needle,20.0,Flat,,12.0,0.3,13.5,21.0,55,True,602.0,365.0,False
https://doi.org/10.1002/app.52131,PCL,True,CHLOROFORM-ETHANOL,"[{""solventName"": ""CHLOROFORM"", ""weight"": null, ""weightUnit"": ""gram"", ""volumeRatio"": 70.0, ""volumeRatioUnit"": ""v/v""}, {""solventName"": ""ETHANOL"", ""weight"": null, ""weightUnit"": ""gram"", ""volumeRatio"": 30.0, ""volumeRatioUnit"": ""v/v""}]",8.0,Single Needle,20.0,Flat,,15.0,0.1,13.5,21.0,55,True,616.0,326.0,False
https://doi.org/10.1002/app.25464,PDLLA,False,ACETONE,"[{""solventName"": ""ACETONE"", ""weight"": null, ""weightUnit"": ""gram"", ""volumeRatio"": 100.0, ""volumeRatioUnit"": ""v/v""}]",10.0,Single Needle,25.0,Flat,,15.0,1.8,15.0,25.0,47.5,True,187.0,23.0,False
https://doi.org/10.1002/app.25464,PDLLA,True,ACETONE-CHLOROFORM,"[{""solventName"": ""ACETONE"", ""weight"": null, ""weightUnit"": ""gram"", ""volumeRatio"": 80.0, ""volumeRatioUnit"": ""v/v""}, {""solventName"": ""CHLOROFORM"", ""weight"": null, ""weightUnit"": ""gram"", ""volumeRatio"": 20.0, ""volumeRatioUnit"": ""v/v""}]",20.0,Single Needle,22.0,Flat,,15.0,5.4,15.0,25.0,47.5,True,468.0,140.0,False
https://doi.org/10.1002/app.25464,PDLLA,True,ACETONE-CHLOROFORM,"[{""solventName"": ""ACETONE"", ""weight"": null, ""weightUnit"": ""gram"", ""volumeRatio"": 75.0, ""volumeRatioUnit"": ""v/v""}, {""solventName"": ""CHLOROFORM"", ""weight"": null, ""weightUnit"": ""gram"", ""volumeRatio"": 25.0, ""volumeRatioUnit"": ""v/v""}]",30.0,Single Needle,20.0,Flat,,15.0,9.0,15.0,25.0,47.5,True,1000.0,221.0,False
https://doi.org/10.1002/app.25464,PDLLA,True,ACETONE-CHLOROFORM,"[{""solventName"": ""ACETONE"", ""weight"": null, ""weightUnit"": ""gram"", ""volumeRatio"": 80.0, ""volumeRatioUnit"": ""v/v""}, {""solventName"": ""CHLOROFORM"", ""weight"": null, ""weightUnit"": ""gram"", ""volumeRatio"": 20.0, ""volumeRatioUnit"": ""v/v""}]",10.0,Single Needle,20.0,Flat,,20.0,5.4,15.0,25.0,47.5,True,118.0,30.0,False
https://doi.org/10.1002/app.25464,PDLLA,True,ACETONE-CHLOROFORM,"[{""solventName"": ""ACETONE"", ""weight"": null, ""weightUnit"": ""gram"", ""volumeRatio"": 75.0, ""volumeRatioUnit"": ""v/v""}, {""solventName"": ""CHLOROFORM"", ""weight"": null, ""weightUnit"": ""gram"", ""volumeRatio"": 25.0, ""volumeRatioUnit"": ""v/v""}]",20.0,Single Needle,25.0,Flat,,20.0,9.0,15.0,25.0,47.5,True,803.0,193.0,False
https://doi.org/10.1002/app.25464,PDLLA,False,ACETONE,"[{""solventName"": ""ACETONE"", ""weight"": null, ""weightUnit"": ""gram"", ""volumeRatio"": 100.0, ""volumeRatioUnit"": ""v/v""}]",30.0,Single Needle,22.0,Flat,,20.0,1.8,15.0,25.0,47.5,True,238.0,87.0,False
https://doi.org/10.1002/app.25464,PDLLA,False,ACETONE,"[{""solventName"": ""ACETONE"", ""weight"": null, ""weightUnit"": ""gram"", ""volumeRatio"": 100.0, ""volumeRatioUnit"": ""v/v""}]",10.0,Single Needle,22.0,Flat,,25.0,9.0,15.0,25.0,47.5,True,86.0,29.0,False
https://doi.org/10.1002/app.25464,PDLLA,True,ACETONE-CHLOROFORM,"[{""solventName"": ""ACETONE"", ""weight"": null, ""weightUnit"": ""gram"", ""volumeRatio"": 80.0, ""volumeRatioUnit"": ""v/v""}, {""solventName"": ""CHLOROFORM"", ""weight"": null, ""weightUnit"": ""gram"", ""volumeRatio"": 20.0, ""volumeRatioUnit"": ""v/v""}]",20.0,Single Needle,20.0,Flat,,25.0,1.8,15.0,25.0,47.5,True,223.0,69.0,False
https://doi.org/10.1002/app.25464,PDLLA,True,ACETONE-CHLOROFORM,"[{""solventName"": ""ACETONE"", ""weight"": null, ""weightUnit"": ""gram"", ""volumeRatio"": 75.0, ""volumeRatioUnit"": ""v/v""}, {""solventName"": ""CHLOROFORM"", ""weight"": null, ""weightUnit"": ""gram"", ""volumeRatio"": 25.0, ""volumeRatioUnit"": ""v/v""}]",30.0,Single Needle,25.0,Flat,,25.0,5.4,15.0,25.0,47.5,True,2500.0,338.0,True
https://doi.org/10.1002/app.25464,PDLLA,False,ACETONE,"[{""solventName"": ""ACETONE"", ""weight"": null, ""weightUnit"": ""gram"", ""volumeRatio"": 100.0, ""volumeRatioUnit"": ""v/v""}]",20.0,Single Needle,20.0,Flat,,15.0,9.0,15.0,25.0,47.5,True,1000.0,267.0,False
https://doi.org/10.1002/app.25464,PDLLA,True,ACETONE-CHLOROFORM,"[{""solventName"": ""ACETONE"", ""weight"": null, ""weightUnit"": ""gram"", ""volumeRatio"": 80.0, ""volumeRatioUnit"": ""v/v""}, {""solventName"": ""CHLOROFORM"", ""weight"": null, ""weightUnit"": ""gram"", ""volumeRatio"": 20.0, ""volumeRatioUnit"": ""v/v""}]",30.0,Single Needle,25.0,Flat,,15.0,1.8,15.0,25.0,47.5,True,1500.0,304.0,True
https://doi.org/10.1002/app.25464,PDLLA,True,ACETONE-CHLOROFORM,"[{""solventName"": ""ACETONE"", ""weight"": null, ""weightUnit"": ""gram"", ""volumeRatio"": 75.0, ""volumeRatioUnit"": ""v/v""}, {""solventName"": ""CHLOROFORM"", ""weight"": null, ""weightUnit"": ""gram"", ""volumeRatio"": 25.0, ""volumeRatioUnit"": ""v/v""}]",10.0,Single Needle,20.0,Flat,,20.0,1.8,15.0,25.0,47.5,True,217.0,81.0,False
https://doi.org/10.1002/app.25464,PDLLA,False,ACETONE,"[{""solventName"": ""ACETONE"", ""weight"": null, ""weightUnit"": ""gram"", ""volumeRatio"": 100.0, ""volumeRatioUnit"": ""v/v""}]",20.0,Single Needle,25.0,Flat,,20.0,5.4,15.0,25.0,47.5,True,152.0,54.0,False
https://doi.org/10.1002/app.25464,PDLLA,True,ACETONE-CHLOROFORM,"[{""solventName"": ""ACETONE"", ""weight"": null, ""weightUnit"": ""gram"", ""volumeRatio"": 80.0, ""volumeRatioUnit"": ""v/v""}, {""solventName"": ""CHLOROFORM"", ""weight"": null, ""weightUnit"": ""gram"", ""volumeRatio"": 20.0, ""volumeRatioUnit"": ""v/v""}]",30.0,Single Needle,22.0,Flat,,20.0,9.0,15.0,25.0,47.5,True,2550.0,353.0,True
https://doi.org/10.1002/app.25464,PDLLA,True,ACETONE-CHLOROFORM,"[{""solventName"": ""ACETONE"", ""weight"": null, ""weightUnit"": ""gram"", ""volumeRatio"": 75.0, ""volumeRatioUnit"": ""v/v""}, {""solventName"": ""CHLOROFORM"", ""weight"": null, ""weightUnit"": ""gram"", ""volumeRatio"": 25.0, ""volumeRatioUnit"": ""v/v""}]",20.0,Single Needle,22.0,Flat,,25.0,1.8,15.0,25.0,47.5,True,845.0,202.0,False
https://doi.org/10.1002/app.25464,PDLLA,False,ACETONE,"[{""solventName"": ""ACETONE"", ""weight"": null, ""weightUnit"": ""gram"", ""volumeRatio"": 100.0, ""volumeRatioUnit"": ""v/v""}]",30.0,Single Needle,20.0,Flat,,25.0,5.4,15.0,25.0,47.5,True,1560.0,238.0,True
DOI:10.1002/polb.21380,PET,True,TFA-DSM,"[{""solventName"": ""TFA"", ""weight"": null, ""weightUnit"": ""gram"", ""volumeRatio"": 30.0, ""volumeRatioUnit"": ""v/v""}, {""solventName"": ""DSM"", ""weight"": null, ""weightUnit"": ""gram"", ""volumeRatio"": 70.0, ""volumeRatioUnit"": ""v/v""}]",10.0,Single Needle,18.0,Rolling Drum,900.0,26.0,0.2,12.0,20.0,47,True,201.0,62.0,False
DOI:10.1002/polb.21380,PET,True,TFA-DSM,"[{""solventName"": ""TFA"", ""weight"": null, ""weightUnit"": ""gram"", ""volumeRatio"": 30.0, ""volumeRatioUnit"": ""v/v""}, {""solventName"": ""DSM"", ""weight"": null, ""weightUnit"": ""gram"", ""volumeRatio"": 70.0, ""volumeRatioUnit"": ""v/v""}]",20.0,Single Needle,18.0,Rolling Drum,900.0,26.0,0.2,12.0,20.0,47,True,496.0,235.0,False
DOI:10.1002/polb.21380,PET,True,TFA-DSM,"[{""solventName"": ""TFA"", ""weight"": null, ""weightUnit"": ""gram"", ""volumeRatio"": 30.0, ""volumeRatioUnit"": ""v/v""}, {""solventName"": ""DSM"", ""weight"": null, ""weightUnit"": ""gram"", ""volumeRatio"": 70.0, ""volumeRatioUnit"": ""v/v""}]",30.0,Single Needle,18.0,Rolling Drum,900.0,26.0,0.2,12.0,20.0,47,True,729.0,273.0,False
DOI:10.1002/polb.21380,PET,True,TFA-DSM,"[{""solventName"": ""TFA"", ""weight"": null, ""weightUnit"": ""gram"", ""volumeRatio"": 50.0, ""volumeRatioUnit"": ""v/v""}, {""solventName"": ""DSM"", ""weight"": null, ""weightUnit"": ""gram"", ""volumeRatio"": 50.0, ""volumeRatioUnit"": ""v/v""}]",10.0,Single Needle,18.0,Rolling Drum,900.0,26.0,0.2,12.0,20.0,47,True,209.0,62.0,False
DOI:10.1002/polb.21380,PET,True,TFA-DSM,"[{""solventName"": ""TFA"", ""weight"": null, ""weightUnit"": ""gram"", ""volumeRatio"": 50.0, ""volumeRatioUnit"": ""v/v""}, {""solventName"": ""DSM"", ""weight"": null, ""weightUnit"": ""gram"", ""volumeRatio"": 50.0, ""volumeRatioUnit"": ""v/v""}]",20.0,Single Needle,18.0,Rolling Drum,900.0,26.0,0.2,12.0,20.0,47,True,374.0,152.0,False
DOI:10.1002/polb.21380,PET,True,TFA-DSM,"[{""solventName"": ""TFA"", ""weight"": null, ""weightUnit"": ""gram"", ""volumeRatio"": 50.0, ""volumeRatioUnit"": ""v/v""}, {""solventName"": ""DSM"", ""weight"": null, ""weightUnit"": ""gram"", ""volumeRatio"": 50.0, ""volumeRatioUnit"": ""v/v""}]",30.0,Single Needle,18.0,Rolling Drum,900.0,26.0,0.2,12.0,20.0,47,True,625.0,224.0,False
DOI:10.1002/polb.21380,PET,True,TFA-DSM,"[{""solventName"": ""TFA"", ""weight"": null, ""weightUnit"": ""gram"", ""volumeRatio"": 70.0, ""volumeRatioUnit"": ""v/v""}, {""solventName"": ""DSM"", ""weight"": null, ""weightUnit"": ""gram"", ""volumeRatio"": 30.0, ""volumeRatioUnit"": ""v/v""}]",10.0,Single Needle,18.0,Rolling Drum,900.0,26.0,0.2,12.0,20.0,47,True,215.0,56.0,False
DOI:10.1002/polb.21380,PET,True,TFA-DSM,"[{""solventName"": ""TFA"", ""weight"": null, ""weightUnit"": ""gram"", ""volumeRatio"": 70.0, ""volumeRatioUnit"": ""v/v""}, {""solventName"": ""DSM"", ""weight"": null, ""weightUnit"": ""gram"", ""volumeRatio"": 30.0, ""volumeRatioUnit"": ""v/v""}]",20.0,Single Needle,18.0,Rolling Drum,900.0,26.0,0.2,12.0,20.0,47,True,420.0,224.0,False
DOI:10.1002/polb.21380,PET,True,TFA-DSM,"[{""solventName"": ""TFA"", ""weight"": null, ""weightUnit"": ""gram"", ""volumeRatio"": 70.0, ""volumeRatioUnit"": ""v/v""}, {""solventName"": ""DSM"", ""weight"": null, ""weightUnit"": ""gram"", ""volumeRatio"": 30.0, ""volumeRatioUnit"": ""v/v""}]",30.0,Single Needle,18.0,Rolling Drum,900.0,26.0,0.2,12.0,20.0,47,True,544.0,325.0,False
DOI:10.1002/polb.21380,PET,False,TFA,"[{""solventName"": ""TFA"", ""weight"": null, ""weightUnit"": ""gram"", ""volumeRatio"": 100.0, ""volumeRatioUnit"": ""v/v""}]",10.0,Single Needle,18.0,Rolling Drum,900.0,26.0,0.2,12.0,20.0,47,True,194.0,48.0,False
DOI:10.1002/polb.21380,PET,False,TFA,"[{""solventName"": ""TFA"", ""weight"": null, ""weightUnit"": ""gram"", ""volumeRatio"": 100.0, ""volumeRatioUnit"": ""v/v""}]",20.0,Single Needle,18.0,Rolling Drum,900.0,26.0,0.2,12.0,20.0,47,True,330.0,146.0,False
DOI:10.1002/polb.21380,PET,False,TFA,"[{""solventName"": ""TFA"", ""weight"": null, ""weightUnit"": ""gram"", ""volumeRatio"": 100.0, ""volumeRatioUnit"": ""v/v""}]",30.0,Single Needle,18.0,Rolling Drum,900.0,26.0,0.2,12.0,20.0,47,True,505.0,383.0,False
https://doi.org/10.1016/j.polymer.2014.06.032,PLA,True,AC-DMF,"[{""solventName"": ""AC"", ""weight"": null, ""weightUnit"": ""gram"", ""volumeRatio"": 50.0, ""volumeRatioUnit"": ""v/v""}, {""solventName"": ""DMF"", ""weight"": null, ""weightUnit"": ""gram"", ""volumeRatio"": 50.0, ""volumeRatioUnit"": ""v/v""}]",10.0,Single Needle,22.0,Flat,,20.0,1.0,15.0,20.0,45,True,210.0,36.0,False
https://doi.org/10.1016/j.polymer.2014.06.032,PLA,True,AC-DMF,"[{""solventName"": ""AC"", ""weight"": null, ""weightUnit"": ""gram"", ""volumeRatio"": 50.0, ""volumeRatioUnit"": ""v/v""}, {""solventName"": ""DMF"", ""weight"": null, ""weightUnit"": ""gram"", ""volumeRatio"": 50.0, ""volumeRatioUnit"": ""v/v""}]",10.0,Single Needle,22.0,Flat,,20.0,1.0,15.0,20.0,45,True,316.0,69.0,False
https://doi.org/10.1016/j.polymer.2014.06.032,PLA,True,AC-DMF,"[{""solventName"": ""AC"", ""weight"": null, ""weightUnit"": ""gram"", ""volumeRatio"": 60.0, ""volumeRatioUnit"": ""v/v""}, {""solventName"": ""DMF"", ""weight"": null, ""weightUnit"": ""gram"", ""volumeRatio"": 40.0, ""volumeRatioUnit"": ""v/v""}]",10.0,Single Needle,22.0,Flat,,20.0,1.0,15.0,20.0,45,True,272.0,58.0,False
https://doi.org/10.1016/j.polymer.2014.06.032,PLA,True,AC-DMF,"[{""solventName"": ""AC"", ""weight"": null, ""weightUnit"": ""gram"", ""volumeRatio"": 80.0, ""volumeRatioUnit"": ""v/v""}, {""solventName"": ""DMF"", ""weight"": null, ""weightUnit"": ""gram"", ""volumeRatio"": 20.0, ""volumeRatioUnit"": ""v/v""}]",10.0,Single Needle,22.0,Flat,,20.0,1.0,15.0,20.0,45,True,557.0,176.0,False
https://doi.org/10.1016/j.polymer.2014.06.032,PLA,True,AC-DMF,"[{""solventName"": ""AC"", ""weight"": null, ""weightUnit"": ""gram"", ""volumeRatio"": 50.0, ""volumeRatioUnit"": ""v/v""}, {""solventName"": ""DMF"", ""weight"": null, ""weightUnit"": ""gram"", ""volumeRatio"": 50.0, ""volumeRatioUnit"": ""v/v""}]",5.0,Single Needle,22.0,Flat,,20.0,1.0,15.0,18.0,45,True,223.0,57.0,False
https://doi.org/10.1016/j.polymer.2014.06.032,PLA,True,AC-DMF,"[{""solventName"": ""AC"", ""weight"": null, ""weightUnit"": ""gram"", ""volumeRatio"": 50.0, ""volumeRatioUnit"": ""v/v""}, {""solventName"": ""DMF"", ""weight"": null, ""weightUnit"": ""gram"", ""volumeRatio"": 50.0, ""volumeRatioUnit"": ""v/v""}]",7.5,Single Needle,22.0,Flat,,20.0,1.0,15.0,18.0,45,True,303.0,88.0,False
https://doi.org/10.1016/j.polymer.2014.06.032,PLA,True,AC-DMF,"[{""solventName"": ""AC"", ""weight"": null, ""weightUnit"": ""gram"", ""volumeRatio"": 50.0, ""volumeRatioUnit"": ""v/v""}, {""solventName"": ""DMF"", ""weight"": null, ""weightUnit"": ""gram"", ""volumeRatio"": 50.0, ""volumeRatioUnit"": ""v/v""}]",12.5,Single Needle,22.0,Flat,,20.0,1.0,15.0,18.0,45,True,462.0,125.0,False
https://doi.org/10.1016/j.polymer.2014.06.032,PLA,True,AC-DMF,"[{""solventName"": ""AC"", ""weight"": null, ""weightUnit"": ""gram"", ""volumeRatio"": 50.0, ""volumeRatioUnit"": ""v/v""}, {""solventName"": ""DMF"", ""weight"": null, ""weightUnit"": ""gram"", ""volumeRatio"": 50.0, ""volumeRatioUnit"": ""v/v""}]",15.0,Single Needle,22.0,Flat,,20.0,1.0,15.0,18.0,45,True,685.0,206.0,False
https://doi.org/10.1016/j.polymer.2008.09.025,PS,False,DMF,"[{""solventName"": ""DMF"", ""weight"": null, ""weightUnit"": ""gram"", ""volumeRatio"": 100.0, ""volumeRatioUnit"": ""v/v""}]",10.0,Single Needle,26.0,Flat,,15.0,1.0,10.0,22.0,45,True,481.0,93.0,False
https://doi.org/10.1016/j.polymer.2008.09.025,PS,False,DMF,"[{""solventName"": ""DMF"", ""weight"": null, ""weightUnit"": ""gram"", ""volumeRatio"": 100.0, ""volumeRatioUnit"": ""v/v""}]",15.0,Single Needle,26.0,Flat,,15.0,1.0,10.0,22.0,45,True,958.0,200.0,False
https://doi.org/10.1016/j.polymer.2008.09.025,PS,False,DMF,"[{""solventName"": ""DMF"", ""weight"": null, ""weightUnit"": ""gram"", ""volumeRatio"": 100.0, ""volumeRatioUnit"": ""v/v""}]",20.0,Single Needle,26.0,Flat,,15.0,1.0,10.0,22.0,45,True,1470.0,256.0,True
https://doi.org/10.1016/j.polymer.2008.09.025,PS,False,DMF,"[{""solventName"": ""DMF"", ""weight"": null, ""weightUnit"": ""gram"", ""volumeRatio"": 100.0, ""volumeRatioUnit"": ""v/v""}]",10.0,Single Needle,26.0,Flat,,15.0,1.0,10.0,22.0,45,True,373.0,112.0,False
https://doi.org/10.1016/j.polymer.2008.09.025,PS,False,DMF,"[{""solventName"": ""DMF"", ""weight"": null, ""weightUnit"": ""gram"", ""volumeRatio"": 100.0, ""volumeRatioUnit"": ""v/v""}]",15.0,Single Needle,26.0,Flat,,15.0,1.0,10.0,22.0,45,True,1229.0,319.0,True
https://doi.org/10.1016/j.polymer.2008.09.025,PS,False,DMF,"[{""solventName"": ""DMF"", ""weight"": null, ""weightUnit"": ""gram"", ""volumeRatio"": 100.0, ""volumeRatioUnit"": ""v/v""}]",20.0,Single Needle,26.0,Flat,,15.0,1.0,10.0,22.0,45,True,2370.0,445.0,True
https://doi.org/10.1016/j.polymer.2008.09.025,PS,False,DMF,"[{""solventName"": ""DMF"", ""weight"": null, ""weightUnit"": ""gram"", ""volumeRatio"": 100.0, ""volumeRatioUnit"": ""v/v""}]",25.0,Single Needle,26.0,Flat,,15.0,1.0,10.0,22.0,45,True,1882.0,277.0,True
https://doi.org/10.1016/j.polymer.2008.09.025,PS,False,DMF,"[{""solventName"": ""DMF"", ""weight"": null, ""weightUnit"": ""gram"", ""volumeRatio"": 100.0, ""volumeRatioUnit"": ""v/v""}]",10.0,Single Needle,26.0,Flat,,15.0,1.0,10.0,22.0,45,True,367.0,120.0,False
https://doi.org/10.1016/j.polymer.2008.09.025,PS,False,DMF,"[{""solventName"": ""DMF"", ""weight"": null, ""weightUnit"": ""gram"", ""volumeRatio"": 100.0, ""volumeRatioUnit"": ""v/v""}]",15.0,Single Needle,26.0,Flat,,15.0,1.0,10.0,22.0,45,True,922.0,274.0,False
https://doi.org/10.1016/j.polymer.2008.09.025,PS,False,DMF,"[{""solventName"": ""DMF"", ""weight"": null, ""weightUnit"": ""gram"", ""volumeRatio"": 100.0, ""volumeRatioUnit"": ""v/v""}]",20.0,Single Needle,26.0,Flat,,15.0,1.0,10.0,22.0,45,True,2788.0,374.0,True
https://doi.org/10.1016/j.polymer.2008.09.025,PS,False,DMF,"[{""solventName"": ""DMF"", ""weight"": null, ""weightUnit"": ""gram"", ""volumeRatio"": 100.0, ""volumeRatioUnit"": ""v/v""}]",25.0,Single Needle,26.0,Flat,,15.0,1.0,10.0,22.0,45,True,1872.0,233.0,True
https://doi.org/10.1016/j.polymer.2008.09.025,PS,False,DMF,"[{""solventName"": ""DMF"", ""weight"": null, ""weightUnit"": ""gram"", ""volumeRatio"": 100.0, ""volumeRatioUnit"": ""v/v""}]",10.0,Single Needle,26.0,Flat,,15.0,1.0,10.0,22.0,45,True,351.0,97.0,False
https://doi.org/10.1016/j.polymer.2008.09.025,PS,False,DMF,"[{""solventName"": ""DMF"", ""weight"": null, ""weightUnit"": ""gram"", ""volumeRatio"": 100.0, ""volumeRatioUnit"": ""v/v""}]",15.0,Single Needle,26.0,Flat,,15.0,1.0,10.0,22.0,45,True,942.0,171.0,False
https://doi.org/10.1016/j.polymer.2008.09.025,PS,False,DMF,"[{""solventName"": ""DMF"", ""weight"": null, ""weightUnit"": ""gram"", ""volumeRatio"": 100.0, ""volumeRatioUnit"": ""v/v""}]",20.0,Single Needle,26.0,Flat,,15.0,1.0,10.0,22.0,45,True,1376.0,272.0,True
