Repository: taltechloc/Cogni-e-SpinDB

# Cogni-e-SpinDB 1.0: Open Dataset of Electrospinning Parameter Configurations and Resultant Nanofiber Morphologies
This repository provides the **search strategies**, **exploratory data analysis (EDA)**, and **machine learning (ML) modeling** used for a data descriptor paper for Cogni-e-SpinDB 1.0 data.

---

## 📖 Overview

Electrospinning is a versatile technique for producing nanofibers, and process control plays a crucial role in tuning fiber morphology and multi-layered architectures.  
This repository documents the exact **search strategies** used to identify research publications related to:

- General electrospinning
- Process control in electrospinning
- Multi-layer process control

File: Dataset.csv (part 3 of 7)
doi,polymer(s),is_solvent_blend,solvent(s),solvent_components,solution_concentration_wt%,needle_type,needle_diameter_G,collector_type,rotation_speed_rpm,voltage_kv,flow_rate_ml/h,tip_collector_distance_cm,temperature_c,humidity_%,formation_stable,fiber_diameter_nm,fiber_diameter_variation_nm,tail_observation
DOI:10.1208/s12249-014-0209-5,PVP,False,ETHANOL,"[{""solventName"": ""ETHANOL"", ""weight"": null, ""weightUnit"": ""gram"", ""volumeRatio"": 100.0, ""volumeRatioUnit"": ""v/v""}]",8.0,Single Needle,20.0,Flat,,15.0,2.0,15.0,,45,True,1200.0,340.0,False
https://doi.org/10.1016/j.molliq.2023.122819,PVP,False,WATER,"[{""solventName"": ""WATER"", ""weight"": null, ""weightUnit"": ""gram"", ""volumeRatio"": 100.0, ""volumeRatioUnit"": ""v/v""}]",20.0,Single Needle,18.0,Flat,,17.75,1.2,15.0,23.0,26,True,546.0,47.0,False
https://doi.org/10.1016/j.molliq.2023.122819,PVP,False,WATER,"[{""solventName"": ""WATER"", ""weight"": null, ""weightUnit"": ""gram"", ""volumeRatio"": 100.0, ""volumeRatioUnit"": ""v/v""}]",25.0,Single Needle,18.0,Flat,,17.75,1.2,15.0,23.0,26,True,460.0,84.0,False
https://www.sciencedirect.com/science/article/pii/S0927776511005522,Y_PGA,False,TFA,"[{""solventName"": ""TFA"", ""weight"": null, ""weightUnit"": ""gram"", ""volumeRatio"": 100.0, ""volumeRatioUnit"": ""v/v""}]",16.0,Single Needle,20.0,Flat,,32.0,0.3,40.0,22.0,40,True,255.0,53.0,False
https://www.sciencedirect.com/science/article/pii/S0927776511005522,Y_PGA,False,TFA,"[{""solventName"": ""TFA"", ""weight"": null, ""weightUnit"": ""gram"", ""volumeRatio"": 100.0, ""volumeRatioUnit"": ""v/v""}]",18.0,Single Needle,20.0,Flat,,32.0,0.3,40.0,22.0,40,True,319.0,97.0,False
https://www.sciencedirect.com/science/article/pii/S0927776511005522,Y_PGA,False,TFA,"[{""solventName"": ""TFA"", ""weight"": null, ""weightUnit"": ""gram"", ""volumeRatio"": 100.0, ""volumeRatioUnit"": ""v/v""}]",20.0,Single Needle,20.0,Flat,,32.0,0.3,40.0,22.0,40,True,345.0,98.0,False
https://www.sciencedirect.com/science/article/pii/S0927776511005522,Y_PGA,False,TFA,"[{""solventName"": ""TFA"", ""weight"": null, ""weightUnit"": ""gram"", ""volumeRatio"": 100.0, ""volumeRatioUnit"": ""v/v""}]",16.0,Single Needle,20.0,Flat,,32.0,0.1,40.0,22.0,40,True,240.0,57.0,False
https://www.sciencedirect.com/science/article/pii/S0927776511005522,Y_PGA,False,TFA,"[{""solventName"": ""TFA"", ""weight"": null, ""weightUnit"": ""gram"", ""volumeRatio"": 100.0, ""volumeRatioUnit"": ""v/v""}]",16.0,Single Needle,20.0,Flat,,32.0,0.5,40.0,22.0,40,True,321.0,95.0,False
https://www.sciencedirect.com/science/article/pii/S0927776511005522,Y_PGA,False,TFA,"[{""solventName"": ""TFA"", ""weight"": null, ""weightUnit"": ""gram"", ""volumeRatio"": 100.0, ""volumeRatioUnit"": ""v/v""}]",16.0,Single Needle,20.0,Flat,,32.0,1.0,40.0,22.0,40,True,428.0,201.0,False
https://www.sciencedirect.com/science/article/pii/S0927776511005522,Y_PGA,False,WATER,"[{""solventName"": ""WATER"", ""weight"": null, ""weightUnit"": ""gram"", ""volumeRatio"": 100.0, ""volumeRatioUnit"": ""v/v""}]",16.0,Single Needle,20.0,Flat,,32.0,0.3,40.0,22.0,40,True,215.0,88.0,False
https://www.sciencedirect.com/science/article/pii/S0927776511005522,Y_PGA,False,TFA,"[{""solventName"": ""TFA"", ""weight"": null, ""weightUnit"": ""gram"", ""volumeRatio"": 100.0, ""volumeRatioUnit"": ""v/v""}]",16.0,Single Needle,20.0,Flat,,32.0,0.3,40.0,22.0,40,True,186.0,33.0,False
https://www.sciencedirect.com/science/article/pii/S0927776511005522,Y_PGA,False,TFA,"[{""solventName"": ""TFA"", ""weight"": null, ""weightUnit"": ""gram"", ""volumeRatio"": 100.0, ""volumeRatioUnit"": ""v/v""}]",16.0,Single Needle,20.0,Flat,,32.0,0.3,40.0,22.0,40,True,431.0,108.0,False
https://www.sciencedirect.com/science/article/pii/S0927776511005522,Y_PGA,False,TFA,"[{""solventName"": ""TFA"", ""weight"": null, ""weightUnit"": ""gram"", ""volumeRatio"": 100.0, ""volumeRatioUnit"": ""v/v""}]",16.0,Single Needle,20.0,Flat,,32.0,0.3,40.0,22.0,40,True,603.0,109.0,False
https://www.sciencedirect.com/science/article/pii/S0927776511005522,Y_PGA,False,TFA,"[{""solventName"": ""TFA"", ""weight"": null, ""weightUnit"": ""gram"", ""volumeRatio"": 100.0, ""volumeRatioUnit"": ""v/v""}]",16.0,Single Needle,20.0,Flat,,32.0,0.3,40.0,22.0,40,True,312.0,116.0,False
https://www.sciencedirect.com/science/article/pii/S0927776511005522,Y_PGA,False,TFA,"[{""solventName"": ""TFA"", ""weight"": null, ""weightUnit"": ""gram"", ""volumeRatio"": 100.0, ""volumeRatioUnit"": ""v/v""}]",16.0,Single Needle,20.0,Flat,,25.0,0.3,40.0,22.0,40,True,321.0,114.0,False
https://www.sciencedirect.com/science/article/pii/S0927776511005522,Y_PGA,False,TFA,"[{""solventName"": ""TFA"", ""weight"": null, ""weightUnit"": ""gram"", ""volumeRatio"": 100.0, ""volumeRatioUnit"": ""v/v""}]",16.0,Single Needle,20.0,Flat,,30.0,0.3,40.0,22.0,40,True,266.0,112.0,False
https://www.sciencedirect.com/science/article/pii/S0927776511005522,Y_PGA,False,TFA,"[{""solventName"": ""TFA"", ""weight"": null, ""weightUnit"": ""gram"", ""volumeRatio"": 100.0, ""volumeRatioUnit"": ""v/v""}]",16.0,Single Needle,20.0,Flat,,35.0,0.3,40.0,22.0,40,True,278.0,74.0,False
https://www.sciencedirect.com/science/article/pii/S0927776511005522,Y_PGA,False,TFA,"[{""solventName"": ""TFA"", ""weight"": null, ""weightUnit"": ""gram"", ""volumeRatio"": 100.0, ""volumeRatioUnit"": ""v/v""}]",16.0,Single Needle,20.0,Flat,,32.0,0.3,25.0,22.0,40,True,403.0,171.0,False
https://www.sciencedirect.com/science/article/pii/S0927776511005522,Y_PGA,False,TFA,"[{""solventName"": ""TFA"", ""weight"": null, ""weightUnit"": ""gram"", ""volumeRatio"": 100.0, ""volumeRatioUnit"": ""v/v""}]",16.0,Single Needle,20.0,Flat,,32.0,0.3,35.0,22.0,40,True,252.0,83.0,False
https://www.sciencedirect.com/science/article/pii/S0927776511005522,Y_PGA,False,TFA,"[{""solventName"": ""TFA"", ""weight"": null, ""weightUnit"": ""gram"", ""volumeRatio"": 100.0, ""volumeRatioUnit"": ""v/v""}]",16.0,Single Needle,20.0,Flat,,32.0,0.3,50.0,22.0,40,True,241.0,80.0,False
https://www.sciencedirect.com/science/article/pii/S0927776511005522,Y_PGA,False,TFA,"[{""solventName"": ""TFA"", ""weight"": null, ""weightUnit"": ""gram"", ""volumeRatio"": 100.0, ""volumeRatioUnit"": ""v/v""}]",16.0,Single Needle,20.0,Flat,,32.0,0.3,40.0,22.0,50,True,273.0,102.0,False
https://doi.org/10.1007/s40204-017-0071-0,PVDF,True,DMAC-ACETONE,"[{""solventName"": ""DMAC"", ""weight"": null, ""weightUnit"": ""gram"", ""volumeRatio"": 50.0, ""volumeRatioUnit"": ""v/v""}, {""solventName"": ""ACETONE"", ""weight"": null, ""weightUnit"": ""gram"", ""volumeRatio"": 50.0, ""volumeRatioUnit"": ""v/v""}]",10.1,Single Needle,,Rolling Drum,1000.0,15.0,0.7,14.0,27.0,45,False,,,False
https://doi.org/10.1007/s40204-017-0071-0,PVDF,True,DMAC-ACETONE,"[{""solventName"": ""DMAC"", ""weight"": null, ""weightUnit"": ""gram"", ""volumeRatio"": 50.0, ""volumeRatioUnit"": ""v/v""}, {""solventName"": ""ACETONE"", ""weight"": null, ""weightUnit"": ""gram"", ""volumeRatio"": 50.0, ""volumeRatioUnit"": ""v/v""}]",20.2,Single Needle,,Rolling Drum,1000.0,15.0,0.7,14.0,27.0,45,False,,,False
https://doi.org/10.1007/s40204-017-0071-0,PVDF,True,DMAC-ACETONE,"[{""solventName"": ""DMAC"", ""weight"": null, ""weightUnit"": ""gram"", ""volumeRatio"": 50.0, ""volumeRatioUnit"": ""v/v""}, {""solventName"": ""ACETONE"", ""weight"": null, ""weightUnit"": ""gram"", ""volumeRatio"": 50.0, ""volumeRatioUnit"": ""v/v""}]",25.25,Single Needle,,Rolling Drum,1000.0,15.0,0.7,14.0,27.0,45,True,472.9,,False
https://doi.org/10.1007/s40204-017-0071-0,PVDF,True,DMAC-ACETONE,"[{""solventName"": ""DMAC"", ""weight"": null, ""weightUnit"": ""gram"", ""volumeRatio"": 50.0, ""volumeRatioUnit"": ""v/v""}, {""solventName"": ""ACETONE"", ""weight"": null, ""weightUnit"": ""gram"", ""volumeRatio"": 50.0, ""volumeRatioUnit"": ""v/v""}]",30.3,Single Needle,,Rolling Drum,1000.0,15.0,0.7,14.0,27.0,45,True,644.2,,False
https://doi.org/10.1007/s40204-017-0071-0,PVDF,True,DMAC-ACETONE,"[{""solventName"": ""DMAC"", ""weight"": null, ""weightUnit"": ""gram"", ""volumeRatio"": 50.0, ""volumeRatioUnit"": ""v/v""}, {""solventName"": ""ACETONE"", ""weight"": null, ""weightUnit"": ""gram"", ""volumeRatio"": 50.0, ""volumeRatioUnit"": ""v/v""}]",30.3,Single Needle,,Rolling Drum,1000.0,10.0,0.7,14.0,27.0,45,True,308.4,,False
https://doi.org/10.1007/s40204-017-0071-0,PVDF,True,DMAC-ACETONE,"[{""solventName"": ""DMAC"", ""weight"": null, ""weightUnit"": ""gram"", ""volumeRatio"": 50.0, ""volumeRatioUnit"": ""v/v""}, {""solventName"": ""ACETONE"", ""weight"": null, ""weightUnit"": ""gram"", ""volumeRatio"": 50.0, ""volumeRatioUnit"": ""v/v""}]",30.3,Single Needle,,Rolling Drum,1000.0,20.0,0.7,14.0,27.0,45,True,855.1,,False
https://doi.org/10.1007/s40204-017-0071-0,PVDF,True,DMAC-ACETONE,"[{""solventName"": ""DMAC"", ""weight"": null, ""weightUnit"": ""gram"", ""volumeRatio"": 50.0, ""volumeRatioUnit"": ""v/v""}, {""solventName"": ""ACETONE"", ""weight"": null, ""weightUnit"": ""gram"", ""volumeRatio"": 50.0, ""volumeRatioUnit"": ""v/v""}]",30.3,Single Needle,,Rolling Drum,1000.0,15.0,0.7,16.0,27.0,45,True,509.8,,False
https://doi.org/10.1007/s40204-017-0071-0,PVDF,True,DMAC-ACETONE,"[{""solventName"": ""DMAC"", ""weight"": null, ""weightUnit"": ""gram"", ""volumeRatio"": 50.0, ""volumeRatioUnit"": ""v/v""}, {""solventName"": ""ACETONE"", ""weight"": null, ""weightUnit"": ""gram"", ""volumeRatio"": 50.0, ""volumeRatioUnit"": ""v/v""}]",30.3,Single Needle,,Rolling Drum,1000.0,15.0,0.7,18.0,27.0,45,True,432.2,,False
https://doi.org/10.1007/s40204-017-0071-0,PVDF,True,DMAC-ACETONE,"[{""solventName"": ""DMAC"", ""weight"": null, ""weightUnit"": ""gram"", ""volumeRatio"": 50.0, ""volumeRatioUnit"": ""v/v""}, {""solventName"": ""ACETONE"", ""weight"": null, ""weightUnit"": ""gram"", ""volumeRatio"": 50.0, ""volumeRatioUnit"": ""v/v""}]",30.3,Single Needle,,Rolling Drum,1000.0,15.0,0.7,20.0,27.0,45,True,264.4,,False
https://doi.org/10.1007/s40204-017-0071-0,PVDF,True,DMAC-ACETONE,"[{""solventName"": ""DMAC"", ""weight"": null, ""weightUnit"": ""gram"", ""volumeRatio"": 50.0, ""volumeRatioUnit"": ""v/v""}, {""solventName"": ""ACETONE"", ""weight"": null, ""weightUnit"": ""gram"", ""volumeRatio"": 50.0, ""volumeRatioUnit"": ""v/v""}]",30.3,Single Needle,,Rolling Drum,1000.0,15.0,0.3,18.0,27.0,45,True,365.6,,False
https://doi.org/10.1007/s40204-017-0071-0,PVDF,True,DMAC-ACETONE,"[{""solventName"": ""DMAC"", ""weight"": null, ""weightUnit"": ""gram"", ""volumeRatio"": 50.0, ""volumeRatioUnit"": ""v/v""}, {""solventName"": ""ACETONE"", ""weight"": null, ""weightUnit"": ""gram"", ""volumeRatio"": 50.0, ""volumeRatioUnit"": ""v/v""}]",30.3,Single Needle,,Rolling Drum,1000.0,15.0,0.5,18.0,27.0,45,True,520.6,,False
https://doi.org/10.1007/s40204-017-0071-0,PVDF,True,DMAC-ACETONE,"[{""solventName"": ""DMAC"", ""weight"": null, ""weightUnit"": ""gram"", ""volumeRatio"": 50.0, ""volumeRatioUnit"": ""v/v""}, {""solventName"": ""ACETONE"", ""weight"": null, ""weightUnit"": ""gram"", ""volumeRatio"": 50.0, ""volumeRatioUnit"": ""v/v""}]",30.3,Single Needle,,Rolling Drum,1500.0,15.0,0.5,18.0,27.0,45,True,511.8,,False
https://doi.org/10.1007/s40204-017-0071-0,PVDF,True,DMAC-ACETONE,"[{""solventName"": ""DMAC"", ""weight"": null, ""weightUnit"": ""gram"", ""volumeRatio"": 50.0, ""volumeRatioUnit"": ""v/v""}, {""solventName"": ""ACETONE"", ""weight"": null, ""weightUnit"": ""gram"", ""volumeRatio"": 50.0, ""volumeRatioUnit"": ""v/v""}]",30.3,Single Needle,,Rolling Drum,2000.0,15.0,0.5,18.0,27.0,45,True,313.0,,False
https://doi.org/10.1007/s40204-017-0071-0,PVDF,True,DMAC-ACETONE,"[{""solventName"": ""DMAC"", ""weight"": null, ""weightUnit"": ""gram"", ""volumeRatio"": 50.0, ""volumeRatioUnit"": ""v/v""}, {""solventName"": ""ACETONE"", ""weight"": null, ""weightUnit"": ""gram"", ""volumeRatio"": 50.0, ""volumeRatioUnit"": ""v/v""}]",30.3,Single Needle,,Rolling Drum,2500.0,15.0,0.5,18.0,27.0,45,True,352.9,,False
https://doi.org/10.1007/s40204-017-0071-0,PVDF,True,DMAC-ACETONE,"[{""solventName"": ""DMAC"", ""weight"": null, ""weightUnit"": ""gram"", ""volumeRatio"": 50.0, ""volumeRatioUnit"": ""v/v""}, {""solventName"": ""ACETONE"", ""weight"": null, ""weightUnit"": ""gram"", ""volumeRatio"": 50.0, ""volumeRatioUnit"": ""v/v""}]",30.3,Single Needle,,Rolling Drum,3000.0,15.0,0.5,18.0,27.0,45,True,462.5,,False
https://doi.org/10.1088/1748-6041/8/4/045007,PVDF,True,DMAC-ACETONE,"[{""solventName"": ""DMAC"", ""weight"": null, ""weightUnit"": ""gram"", ""volumeRatio"": 50.0, ""volumeRatioUnit"": ""v/v""}, {""solventName"": ""ACETONE"", ""weight"": null, ""weightUnit"": ""gram"", ""volumeRatio"": 50.0, ""volumeRatioUnit"": ""v/v""}]",20.0,Single Needle,,Flat,,12.0,0.5,20.0,,45,True,295.0,,False
https://doi.org/10.1088/1748-6041/8/4/045007,PVDF,True,DMAC-ACETONE,"[{""solventName"": ""DMAC"", ""weight"": null, ""weightUnit"": ""gram"", ""volumeRatio"": 50.0, ""volumeRatioUnit"": ""v/v""}, {""solventName"": ""ACETONE"", ""weight"": null, ""weightUnit"": ""gram"", ""volumeRatio"": 50.0, ""volumeRatioUnit"": ""v/v""}]",20.0,Single Needle,,Flat,,15.0,0.5,20.0,,45,True,194.0,,False
https://doi.org/10.1088/1748-6041/8/4/045007,PVDF,True,DMAC-ACETONE,"[{""solventName"": ""DMAC"", ""weight"": null, ""weightUnit"": ""gram"", ""volumeRatio"": 50.0, ""volumeRatioUnit"": ""v/v""}, {""solventName"": ""ACETONE"", ""weight"": null, ""weightUnit"": ""gram"", ""volumeRatio"": 50.0, ""volumeRatioUnit"": ""v/v""}]",20.0,Single Needle,,Flat,,20.0,0.5,20.0,,45,True,191.0,,False
https://doi.org/10.1088/1748-6041/8/4/045007,PVDF,True,DMAC-ACETONE,"[{""solventName"": ""DMAC"", ""weight"": null, ""weightUnit"": ""gram"", ""volumeRatio"": 50.0, ""volumeRatioUnit"": ""v/v""}, {""solventName"": ""ACETONE"", ""weight"": null, ""weightUnit"": ""gram"", ""volumeRatio"": 50.0, ""volumeRatioUnit"": ""v/v""}]",20.0,Single Needle,,Flat,,25.0,0.5,20.0,,45,True,177.0,,False
https://doi.org/10.1088/1748-6041/8/4/045007,PVDF,True,DMAC-ACETONE,"[{""solventName"": ""DMAC"", ""weight"": null, ""weightUnit"": ""gram"", ""volumeRatio"": 50.0, ""volumeRatioUnit"": ""v/v""}, {""solventName"": ""ACETONE"", ""weight"": null, ""weightUnit"": ""gram"", ""volumeRatio"": 50.0, ""volumeRatioUnit"": ""v/v""}]",20.0,Single Needle,,Flat,,30.0,0.5,20.0,,45,True,151.0,,False
https://doi.org/10.1016/j.memsci.2013.01.023,PVDF,True,DMAC-ACETONE,"[{""solventName"": ""DMAC"", ""weight"": null, ""weightUnit"": ""gram"", ""volumeRatio"": 80.0, ""volumeRatioUnit"": ""v/v""}, {""solventName"": ""ACETONE"", ""weight"": null, ""weightUnit"": ""gram"", ""volumeRatio"": 20.0, ""volumeRatioUnit"": ""v/v""}]",25.0,Single Needle,,Flat,,24.0,1.23,27.7,23.0,36,True,1200.0,,False
https://doi.org/10.1016/j.memsci.2013.01.023,PVDF,True,DMAC-ACETONE,"[{""solventName"": ""DMAC"", ""weight"": null, ""weightUnit"": ""gram"", ""volumeRatio"": 80.0, ""volumeRatioUnit"": ""v/v""}, {""solventName"": ""ACETONE"", ""weight"": null, ""weightUnit"": ""gram"", ""volumeRatio"": 20.0, ""volumeRatioUnit"": ""v/v""}]",25.0,Single Needle,,Flat,,24.0,1.23,27.7,23.0,36,True,1200.0,,False
https://doi.org/10.1016/j.memsci.2013.01.023,PVDF,True,DMAC-ACETONE,"[{""solventName"": ""DMAC"", ""weight"": null, ""weightUnit"": ""gram"", ""volumeRatio"": 80.0, ""volumeRatioUnit"": ""v/v""}, {""solventName"": ""ACETONE"", ""weight"": null, ""weightUnit"": ""gram"", ""volumeRatio"": 20.0, ""volumeRatioUnit"": ""v/v""}]",25.0,Single Needle,,Flat,,24.0,1.23,27.7,23.0,36,True,1300.0,,True
https://doi.org/10.1016/j.memsci.2013.01.023,PVDF,True,DMAC-ACETONE,"[{""solventName"": ""DMAC"", ""weight"": null, ""weightUnit"": ""gram"", ""volumeRatio"": 80.0, ""volumeRatioUnit"": ""v/v""}, {""solventName"": ""ACETONE"", ""weight"": null, ""weightUnit"": ""gram"", ""volumeRatio"": 20.0, ""volumeRatioUnit"": ""v/v""}]",25.0,Single Needle,,Flat,,24.0,1.23,27.7,23.0,36,True,1100.0,,False
https://doi.org/10.1016/j.memsci.2013.01.023,PVDF,True,DMAC-ACETONE,"[{""solventName"": ""DMAC"", ""weight"": null, ""weightUnit"": ""gram"", ""volumeRatio"": 80.0, ""volumeRatioUnit"": ""v/v""}, {""solventName"": ""ACETONE"", ""weight"": null, ""weightUnit"": ""gram"", ""volumeRatio"": 20.0, ""volumeRatioUnit"": ""v/v""}]",25.0,Single Needle,,Flat,,24.0,1.23,27.7,23.0,36,True,1100.0,,False
https://doi.org/10.1016/j.memsci.2013.01.023,PVDF,True,DMAC-ACETONE,"[{""solventName"": ""DMAC"", ""weight"": null, ""weightUnit"": ""gram"", ""volumeRatio"": 80.0, ""volumeRatioUnit"": ""v/v""}, {""solventName"": ""ACETONE"", ""weight"": null, ""weightUnit"": ""gram"", ""volumeRatio"": 20.0, ""volumeRatioUnit"": ""v/v""}]",25.0,Single Needle,,Flat,,24.0,1.23,27.7,23.0,36,True,1100.0,,False
https://doi.org/10.1016/j.memsci.2013.01.023,PVDF,True,DMAC-ACETONE,"[{""solventName"": ""DMAC"", ""weight"": null, ""weightUnit"": ""gram"", ""volumeRatio"": 80.0, ""volumeRatioUnit"": ""v/v""}, {""solventName"": ""ACETONE"", ""weight"": null, ""weightUnit"": ""gram"", ""volumeRatio"": 20.0, ""volumeRatioUnit"": ""v/v""}]",25.0,Single Needle,,Flat,,24.0,1.23,27.7,23.0,36,True,1100.0,,False
https://doi.org/10.1016/j.memsci.2013.01.023,PVDF,True,DMAC-ACETONE,"[{""solventName"": ""DMAC"", ""weight"": null, ""weightUnit"": ""gram"", ""volumeRatio"": 82.64, ""volumeRatioUnit"": ""v/v""}, {""solventName"": ""ACETONE"", ""weight"": null, ""weightUnit"": ""gram"", ""volumeRatio"": 17.36, ""volumeRatioUnit"": ""v/v""}]",15.0,Single Needle,,Flat,,24.1,1.23,27.7,23.0,37.5,False,,,False
https://doi.org/10.1016/j.memsci.2013.01.023,PVDF,True,DMAC-ACETONE,"[{""solventName"": ""DMAC"", ""weight"": null, ""weightUnit"": ""gram"", ""volumeRatio"": 82.64, ""volumeRatioUnit"": ""v/v""}, {""solventName"": ""ACETONE"", ""weight"": null, ""weightUnit"": ""gram"", ""volumeRatio"": 17.36, ""volumeRatioUnit"": ""v/v""}]",17.5,Single Needle,,Flat,,24.1,1.23,27.7,23.0,37.5,False,,,False
https://doi.org/10.1016/j.memsci.2013.01.023,PVDF,True,DMAC-ACETONE,"[{""solventName"": ""DMAC"", ""weight"": null, ""weightUnit"": ""gram"", ""volumeRatio"": 82.64, ""volumeRatioUnit"": ""v/v""}, {""solventName"": ""ACETONE"", ""weight"": null, ""weightUnit"": ""gram"", ""volumeRatio"": 17.36, ""volumeRatioUnit"": ""v/v""}]",20.0,Single Needle,,Flat,,24.1,1.23,27.7,23.0,37.5,True,136.6,,False
https://doi.org/10.1016/j.memsci.2013.01.023,PVDF,True,DMAC-ACETONE,"[{""solventName"": ""DMAC"", ""weight"": null, ""weightUnit"": ""gram"", ""volumeRatio"": 82.64, ""volumeRatioUnit"": ""v/v""}, {""solventName"": ""ACETONE"", ""weight"": null, ""weightUnit"": ""gram"", ""volumeRatio"": 17.36, ""volumeRatioUnit"": ""v/v""}]",20.0,Single Needle,,Flat,,24.1,1.23,27.7,23.0,37.5,True,136.6,,False
https://doi.org/10.1016/j.memsci.2013.01.023,PVDF,True,DMAC-ACETONE,"[{""solventName"": ""DMAC"", ""weight"": null, ""weightUnit"": ""gram"", ""volumeRatio"": 82.64, ""volumeRatioUnit"": ""v/v""}, {""solventName"": ""ACETONE"", ""weight"": null, ""weightUnit"": ""gram"", ""volumeRatio"": 17.36, ""volumeRatioUnit"": ""v/v""}]",20.0,Single Needle,,Flat,,24.1,1.23,27.7,23.0,37.5,True,136.6,,False
https://doi.org/10.1016/j.memsci.2013.01.023,PVDF,True,DMAC-ACETONE,"[{""solventName"": ""DMAC"", ""weight"": null, ""weightUnit"": ""gram"", ""volumeRatio"": 82.64, ""volumeRatioUnit"": ""v/v""}, {""solventName"": ""ACETONE"", ""weight"": null, ""weightUnit"": ""gram"", ""volumeRatio"": 17.36, ""volumeRatioUnit"": ""v/v""}]",20.0,Single Needle,,Flat,,24.1,1.23,27.7,23.0,37.5,True,136.6,,False
https://doi.org/10.1016/j.memsci.2013.01.023,PVDF,True,DMAC-ACETONE,"[{""solventName"": ""DMAC"", ""weight"": null, ""weightUnit"": ""gram"", ""volumeRatio"": 82.64, ""volumeRatioUnit"": ""v/v""}, {""solventName"": ""ACETONE"", ""weight"": null, ""weightUnit"": ""gram"", ""volumeRatio"": 17.36, ""volumeRatioUnit"": ""v/v""}]",20.0,Single Needle,,Flat,,24.1,1.23,27.7,23.0,37.5,True,136.6,,False
https://doi.org/10.1016/j.memsci.2013.01.023,PVDF,True,DMAC-ACETONE,"[{""solventName"": ""DMAC"", ""weight"": null, ""weightUnit"": ""gram"", ""volumeRatio"": 82.64, ""volumeRatioUnit"": ""v/v""}, {""solventName"": ""ACETONE"", ""weight"": null, ""weightUnit"": ""gram"", ""volumeRatio"": 17.36, ""volumeRatioUnit"": ""v/v""}]",20.0,Single Needle,,Flat,,24.1,1.23,27.7,23.0,37.5,True,136.6,,False
https://doi.org/10.1016/j.memsci.2013.01.023,PVDF,True,DMAC-ACETONE,"[{""solventName"": ""DMAC"", ""weight"": null, ""weightUnit"": ""gram"", ""volumeRatio"": 82.64, ""volumeRatioUnit"": ""v/v""}, {""solventName"": ""ACETONE"", ""weight"": null, ""weightUnit"": ""gram"", ""volumeRatio"": 17.36, ""volumeRatioUnit"": ""v/v""}]",20.0,Single Needle,,Flat,,24.1,1.23,27.7,23.0,37.5,True,136.6,,False
https://doi.org/10.1016/j.memsci.2013.01.023,PVDF,True,DMAC-ACETONE,"[{""solventName"": ""DMAC"", ""weight"": null, ""weightUnit"": ""gram"", ""volumeRatio"": 82.64, ""volumeRatioUnit"": ""v/v""}, {""solventName"": ""ACETONE"", ""weight"": null, ""weightUnit"": ""gram"", ""volumeRatio"": 17.36, ""volumeRatioUnit"": ""v/v""}]",20.0,Single Needle,,Flat,,24.1,1.23,27.7,23.0,37.5,True,136.6,,False
https://doi.org/10.1016/j.memsci.2013.01.023,PVDF,True,DMAC-ACETONE,"[{""solventName"": ""DMAC"", ""weight"": null, ""weightUnit"": ""gram"", ""volumeRatio"": 82.64, ""volumeRatioUnit"": ""v/v""}, {""solventName"": ""ACETONE"", ""weight"": null, ""weightUnit"": ""gram"", ""volumeRatio"": 17.36, ""volumeRatioUnit"": ""v/v""}]",22.5,Single Needle,,Flat,,24.1,1.23,27.7,23.0,37.5,True,248.3,,False
https://doi.org/10.1016/j.memsci.2013.01.023,PVDF,True,DMAC-ACETONE,"[{""solventName"": ""DMAC"", ""weight"": null, ""weightUnit"": ""gram"", ""volumeRatio"": 82.64, ""volumeRatioUnit"": ""v/v""}, {""solventName"": ""ACETONE"", ""weight"": null, ""weightUnit"": ""gram"", ""volumeRatio"": 17.36, ""volumeRatioUnit"": ""v/v""}]",22.5,Single Needle,,Flat,,24.1,1.23,27.7,23.0,37.5,True,248.3,,False
https://doi.org/10.1016/j.memsci.2013.01.023,PVDF,True,DMAC-ACETONE,"[{""solventName"": ""DMAC"", ""weight"": null, ""weightUnit"": ""gram"", ""volumeRatio"": 82.64, ""volumeRatioUnit"": ""v/v""}, {""solventName"": ""ACETONE"", ""weight"": null, ""weightUnit"": ""gram"", ""volumeRatio"": 17.36, ""volumeRatioUnit"": ""v/v""}]",22.5,Single Needle,,Flat,,24.1,1.23,27.7,23.0,37.5,True,248.3,,False
https://doi.org/10.1016/j.memsci.2013.01.023,PVDF,True,DMAC-ACETONE,"[{""solventName"": ""DMAC"", ""weight"": null, ""weightUnit"": ""gram"", ""volumeRatio"": 82.64, ""volumeRatioUnit"": ""v/v""}, {""solventName"": ""ACETONE"", ""weight"": null, ""weightUnit"": ""gram"", ""volumeRatio"": 17.36, ""volumeRatioUnit"": ""v/v""}]",22.5,Single Needle,,Flat,,24.1,1.23,27.7,23.0,37.5,True,248.3,,False
https://doi.org/10.1016/j.memsci.2013.01.023,PVDF,True,DMAC-ACETONE,"[{""solventName"": ""DMAC"", ""weight"": null, ""weightUnit"": ""gram"", ""volumeRatio"": 82.64, ""volumeRatioUnit"": ""v/v""}, {""solventName"": ""ACETONE"", ""weight"": null, ""weightUnit"": ""gram"", ""volumeRatio"": 17.36, ""volumeRatioUnit"": ""v/v""}]",22.5,Single Needle,,Flat,,24.1,1.23,27.7,23.0,37.5,True,248.3,,False
https://doi.org/10.1016/j.memsci.2013.01.023,PVDF,True,DMAC-ACETONE,"[{""solventName"": ""DMAC"", ""weight"": null, ""weightUnit"": ""gram"", ""volumeRatio"": 82.64, ""volumeRatioUnit"": ""v/v""}, {""solventName"": ""ACETONE"", ""weight"": null, ""weightUnit"": ""gram"", ""volumeRatio"": 17.36, ""volumeRatioUnit"": ""v/v""}]",22.5,Single Needle,,Flat,,24.1,1.23,27.7,23.0,37.5,True,248.3,,False
https://doi.org/10.1016/j.memsci.2013.01.023,PVDF,True,DMAC-ACETONE,"[{""solventName"": ""DMAC"", ""weight"": null, ""weightUnit"": ""gram"", ""volumeRatio"": 82.64, ""volumeRatioUnit"": ""v/v""}, {""solventName"": ""ACETONE"", ""weight"": null, ""weightUnit"": ""gram"", ""volumeRatio"": 17.36, ""volumeRatioUnit"": ""v/v""}]",22.5,Single Needle,,Flat,,24.1,1.23,27.7,23.0,37.5,True,248.3,,False
https://doi.org/10.1016/j.memsci.2013.01.023,PVDF,True,DMAC-ACETONE,"[{""solventName"": ""DMAC"", ""weight"": null, ""weightUnit"": ""gram"", ""volumeRatio"": 82.64, ""volumeRatioUnit"": ""v/v""}, {""solventName"": ""ACETONE"", ""weight"": null, ""weightUnit"": ""gram"", ""volumeRatio"": 17.36, ""volumeRatioUnit"": ""v/v""}]",22.5,Single Needle,,Flat,,24.1,1.23,27.7,23.0,37.5,True,248.3,,False
https://doi.org/10.1016/j.memsci.2013.01.023,PVDF,True,DMAC-ACETONE,"[{""solventName"": ""DMAC"", ""weight"": null, ""weightUnit"": ""gram"", ""volumeRatio"": 82.64, ""volumeRatioUnit"": ""v/v""}, {""solventName"": ""ACETONE"", ""weight"": null, ""weightUnit"": ""gram"", ""volumeRatio"": 17.36, ""volumeRatioUnit"": ""v/v""}]",25.0,Single Needle,,Flat,,24.1,1.23,27.7,23.0,37.5,True,335.6,,False
https://doi.org/10.1016/j.memsci.2013.01.023,PVDF,True,DMAC-ACETONE,"[{""solventName"": ""DMAC"", ""weight"": null, ""weightUnit"": ""gram"", ""volumeRatio"": 82.64, ""volumeRatioUnit"": ""v/v""}, {""solventName"": ""ACETONE"", ""weight"": null, ""weightUnit"": ""gram"", ""volumeRatio"": 17.36, ""volumeRatioUnit"": ""v/v""}]",25.0,Single Needle,,Flat,,24.1,1.23,27.7,23.0,37.5,True,335.6,,False
https://doi.org/10.1016/j.memsci.2013.01.023,PVDF,True,DMAC-ACETONE,"[{""solventName"": ""DMAC"", ""weight"": null, ""weightUnit"": ""gram"", ""volumeRatio"": 82.64, ""volumeRatioUnit"": ""v/v""}, {""solventName"": ""ACETONE"", ""weight"": null, ""weightUnit"": ""gram"", ""volumeRatio"": 17.36, ""volumeRatioUnit"": ""v/v""}]",25.0,Single Needle,,Flat,,24.1,1.23,27.7,23.0,37.5,True,335.6,,False
https://doi.org/10.1016/j.memsci.2013.01.023,PVDF,True,DMAC-ACETONE,"[{""solventName"": ""DMAC"", ""weight"": null, ""weightUnit"": ""gram"", ""volumeRatio"": 82.64, ""volumeRatioUnit"": ""v/v""}, {""solventName"": ""ACETONE"", ""weight"": null, ""weightUnit"": ""gram"", ""volumeRatio"": 17.36, ""volumeRatioUnit"": ""v/v""}]",25.0,Single Needle,,Flat,,24.1,1.23,27.7,23.0,37.5,True,335.6,,False
https://doi.org/10.1016/j.memsci.2013.01.023,PVDF,True,DMAC-ACETONE,"[{""solventName"": ""DMAC"", ""weight"": null, ""weightUnit"": ""gram"", ""volumeRatio"": 82.64, ""volumeRatioUnit"": ""v/v""}, {""solventName"": ""ACETONE"", ""weight"": null, ""weightUnit"": ""gram"", ""volumeRatio"": 17.36, ""volumeRatioUnit"": ""v/v""}]",25.0,Single Needle,,Flat,,24.1,1.23,27.7,23.0,37.5,True,335.6,,False
https://doi.org/10.1016/j.memsci.2013.01.023,PVDF,True,DMAC-ACETONE,"[{""solventName"": ""DMAC"", ""weight"": null, ""weightUnit"": ""gram"", ""volumeRatio"": 82.64, ""volumeRatioUnit"": ""v/v""}, {""solventName"": ""ACETONE"", ""weight"": null, ""weightUnit"": ""gram"", ""volumeRatio"": 17.36, ""volumeRatioUnit"": ""v/v""}]",25.0,Single Needle,,Flat,,24.1,1.23,27.7,23.0,37.5,True,335.6,,False
https://doi.org/10.1016/j.memsci.2013.01.023,PVDF,True,DMAC-ACETONE,"[{""solventName"": ""DMAC"", ""weight"": null, ""weightUnit"": ""gram"", ""volumeRatio"": 82.64, ""volumeRatioUnit"": ""v/v""}, {""solventName"": ""ACETONE"", ""weight"": null, ""weightUnit"": ""gram"", ""volumeRatio"": 17.36, ""volumeRatioUnit"": ""v/v""}]",25.0,Single Needle,,Flat,,24.1,1.23,27.7,23.0,37.5,True,335.6,,False
https://doi.org/10.1016/j.memsci.2013.01.023,PVDF,True,DMAC-ACETONE,"[{""solventName"": ""DMAC"", ""weight"": null, ""weightUnit"": ""gram"", ""volumeRatio"": 82.64, ""volumeRatioUnit"": ""v/v""}, {""solventName"": ""ACETONE"", ""weight"": null, ""weightUnit"": ""gram"", ""volumeRatio"": 17.36, ""volumeRatioUnit"": ""v/v""}]",25.0,Single Needle,,Flat,,24.1,1.23,27.7,23.0,37.5,True,335.6,,False
https://doi.org/10.1016/j.memsci.2013.01.023,PVDF,True,DMAC-ACETONE,"[{""solventName"": ""DMAC"", ""weight"": null, ""weightUnit"": ""gram"", ""volumeRatio"": 82.64, ""volumeRatioUnit"": ""v/v""}, {""solventName"": ""ACETONE"", ""weight"": null, ""weightUnit"": ""gram"", ""volumeRatio"": 17.36, ""volumeRatioUnit"": ""v/v""}]",27.5,Single Needle,,Flat,,24.1,1.23,27.7,23.0,37.5,True,386.1,,False
https://doi.org/10.1016/j.memsci.2013.01.023,PVDF,True,DMAC-ACETONE,"[{""solventName"": ""DMAC"", ""weight"": null, ""weightUnit"": ""gram"", ""volumeRatio"": 82.64, ""volumeRatioUnit"": ""v/v""}, {""solventName"": ""ACETONE"", ""weight"": null, ""weightUnit"": ""gram"", ""volumeRatio"": 17.36, ""volumeRatioUnit"": ""v/v""}]",27.5,Single Needle,,Flat,,24.1,1.23,27.7,23.0,37.5,True,386.1,,False
https://doi.org/10.1016/j.memsci.2013.01.023,PVDF,True,DMAC-ACETONE,"[{""solventName"": ""DMAC"", ""weight"": null, ""weightUnit"": ""gram"", ""volumeRatio"": 82.64, ""volumeRatioUnit"": ""v/v""}, {""solventName"": ""ACETONE"", ""weight"": null, ""weightUnit"": ""gram"", ""volumeRatio"": 17.36, ""volumeRatioUnit"": ""v/v""}]",27.5,Single Needle,,Flat,,24.1,1.23,27.7,23.0,37.5,True,386.1,,False
https://doi.org/10.1016/j.memsci.2013.01.023,PVDF,True,DMAC-ACETONE,"[{""solventName"": ""DMAC"", ""weight"": null, ""weightUnit"": ""gram"", ""volumeRatio"": 82.64, ""volumeRatioUnit"": ""v/v""}, {""solventName"": ""ACETONE"", ""weight"": null, ""weightUnit"": ""gram"", ""volumeRatio"": 17.36, ""volumeRatioUnit"": ""v/v""}]",27.5,Single Needle,,Flat,,24.1,1.23,27.7,23.0,37.5,True,386.1,,False
https://doi.org/10.1016/j.memsci.2013.01.023,PVDF,True,DMAC-ACETONE,"[{""solventName"": ""DMAC"", ""weight"": null, ""weightUnit"": ""gram"", ""volumeRatio"": 82.64, ""volumeRatioUnit"": ""v/v""}, {""solventName"": ""ACETONE"", ""weight"": null, ""weightUnit"": ""gram"", ""volumeRatio"": 17.36, ""volumeRatioUnit"": ""v/v""}]",27.5,Single Needle,,Flat,,24.1,1.23,27.7,23.0,37.5,True,386.1,,False
https://doi.org/10.1016/j.memsci.2013.01.023,PVDF,True,DMAC-ACETONE,"[{""solventName"": ""DMAC"", ""weight"": null, ""weightUnit"": ""gram"", ""volumeRatio"": 82.64, ""volumeRatioUnit"": ""v/v""}, {""solventName"": ""ACETONE"", ""weight"": null, ""weightUnit"": ""gram"", ""volumeRatio"": 17.36, ""volumeRatioUnit"": ""v/v""}]",27.5,Single Needle,,Flat,,24.1,1.23,27.7,23.0,37.5,True,386.1,,False
https://doi.org/10.1016/j.memsci.2013.01.023,PVDF,True,DMAC-ACETONE,"[{""solventName"": ""DMAC"", ""weight"": null, ""weightUnit"": ""gram"", ""volumeRatio"": 82.64, ""volumeRatioUnit"": ""v/v""}, {""solventName"": ""ACETONE"", ""weight"": null, ""weightUnit"": ""gram"", ""volumeRatio"": 17.36, ""volumeRatioUnit"": ""v/v""}]",27.5,Single Needle,,Flat,,24.1,1.23,27.7,23.0,37.5,True,386.1,,False
https://doi.org/10.1016/j.memsci.2013.01.023,PVDF,True,DMAC-ACETONE,"[{""solventName"": ""DMAC"", ""weight"": null, ""weightUnit"": ""gram"", ""volumeRatio"": 82.64, ""volumeRatioUnit"": ""v/v""}, {""solventName"": ""ACETONE"", ""weight"": null, ""weightUnit"": ""gram"", ""volumeRatio"": 17.36, ""volumeRatioUnit"": ""v/v""}]",27.5,Single Needle,,Flat,,24.1,1.23,27.7,23.0,37.5,True,386.1,,False
https://doi.org/10.1016/j.memsci.2013.01.023,PVDF,True,DMAC-ACETONE,"[{""solventName"": ""DMAC"", ""weight"": null, ""weightUnit"": ""gram"", ""volumeRatio"": 82.64, ""volumeRatioUnit"": ""v/v""}, {""solventName"": ""ACETONE"", ""weight"": null, ""weightUnit"": ""gram"", ""volumeRatio"": 17.36, ""volumeRatioUnit"": ""v/v""}]",30.0,Single Needle,,Flat,,24.1,1.23,27.7,23.0,37.5,True,506.3,,False
https://doi.org/10.1016/j.memsci.2013.01.023,PVDF,True,DMAC-ACETONE,"[{""solventName"": ""DMAC"", ""weight"": null, ""weightUnit"": ""gram"", ""volumeRatio"": 82.64, ""volumeRatioUnit"": ""v/v""}, {""solventName"": ""ACETONE"", ""weight"": null, ""weightUnit"": ""gram"", ""volumeRatio"": 17.36, ""volumeRatioUnit"": ""v/v""}]",30.0,Single Needle,,Flat,,24.1,1.23,27.7,23.0,37.5,True,506.3,,False
https://doi.org/10.1016/j.memsci.2013.01.023,PVDF,True,DMAC-ACETONE,"[{""solventName"": ""DMAC"", ""weight"": null, ""weightUnit"": ""gram"", ""volumeRatio"": 82.64, ""volumeRatioUnit"": ""v/v""}, {""solventName"": ""ACETONE"", ""weight"": null, ""weightUnit"": ""gram"", ""volumeRatio"": 17.36, ""volumeRatioUnit"": ""v/v""}]",30.0,Single Needle,,Flat,,24.1,1.23,27.7,23.0,37.5,True,506.3,,False
https://doi.org/10.1016/j.memsci.2013.01.023,PVDF,True,DMAC-ACETONE,"[{""solventName"": ""DMAC"", ""weight"": null, ""weightUnit"": ""gram"", ""volumeRatio"": 82.64, ""volumeRatioUnit"": ""v/v""}, {""solventName"": ""ACETONE"", ""weight"": null, ""weightUnit"": ""gram"", ""volumeRatio"": 17.36, ""volumeRatioUnit"": ""v/v""}]",30.0,Single Needle,,Flat,,24.1,1.23,27.7,23.0,37.5,True,506.3,,False
https://doi.org/10.1016/j.memsci.2013.01.023,PVDF,True,DMAC-ACETONE,"[{""solventName"": ""DMAC"", ""weight"": null, ""weightUnit"": ""gram"", ""volumeRatio"": 82.64, ""volumeRatioUnit"": ""v/v""}, {""solventName"": ""ACETONE"", ""weight"": null, ""weightUnit"": ""gram"", ""volumeRatio"": 17.36, ""volumeRatioUnit"": ""v/v""}]",30.0,Single Needle,,Flat,,24.1,1.23,27.7,23.0,37.5,True,506.3,,False
https://doi.org/10.1016/j.memsci.2013.01.023,PVDF,True,DMAC-ACETONE,"[{""solventName"": ""DMAC"", ""weight"": null, ""weightUnit"": ""gram"", ""volumeRatio"": 82.64, ""volumeRatioUnit"": ""v/v""}, {""solventName"": ""ACETONE"", ""weight"": null, ""weightUnit"": ""gram"", ""volumeRatio"": 17.36, ""volumeRatioUnit"": ""v/v""}]",30.0,Single Needle,,Flat,,24.1,1.23,27.7,23.0,37.5,True,506.3,,False
https://doi.org/10.1016/j.memsci.2013.01.023,PVDF,True,DMAC-ACETONE,"[{""solventName"": ""DMAC"", ""weight"": null, ""weightUnit"": ""gram"", ""volumeRatio"": 82.64, ""volumeRatioUnit"": ""v/v""}, {""solventName"": ""ACETONE"", ""weight"": null, ""weightUnit"": ""gram"", ""volumeRatio"": 17.36, ""volumeRatioUnit"": ""v/v""}]",30.0,Single Needle,,Flat,,24.1,1.23,27.7,23.0,37.5,True,506.3,,False
https://doi.org/10.1016/j.memsci.2018.06.050,PVDF,True,DMSO-ACETONE,"[{""solventName"": ""DMSO"", ""weight"": null, ""weightUnit"": ""gram"", ""volumeRatio"": 60.0, ""volumeRatioUnit"": ""v/v""}, {""solventName"": ""ACETONE"", ""weight"": null, ""weightUnit"": ""gram"", ""volumeRatio"": 40.0, ""volumeRatioUnit"": ""v/v""}]",10.0,Single Needle,,Rolling Drum,250.0,11.5,0.8,18.0,,45,True,625.0,,False
https://doi.org/10.1016/j.memsci.2018.06.050,PVDF,True,DMF-ACETONE,"[{""solventName"": ""DMF"", ""weight"": null, ""weightUnit"": ""gram"", ""volumeRatio"": 60.0, ""volumeRatioUnit"": ""v/v""}, {""solventName"": ""ACETONE"", ""weight"": null, ""weightUnit"": ""gram"", ""volumeRatio"": 40.0, ""volumeRatioUnit"": ""v/v""}]",10.0,Single Needle,,Rolling Drum,250.0,11.5,0.8,18.0,,45,True,415.0,,False
https://doi.org/10.1016/j.memsci.2018.06.050,PVDF,True,NMP-ACETONE,"[{""solventName"": ""NMP"", ""weight"": null, ""weightUnit"": ""gram"", ""volumeRatio"": 60.0, ""volumeRatioUnit"": ""v/v""}, {""solventName"": ""ACETONE"", ""weight"": null, ""weightUnit"": ""gram"", ""volumeRatio"": 40.0, ""volumeRatioUnit"": ""v/v""}]",10.0,Single Needle,,Rolling Drum,250.0,11.5,0.8,18.0,,45,True,521.0,,False
https://doi.org/10.3390/nano10061221,PVDF,True,DMSO-ACETONE,"[{""solventName"": ""DMSO"", ""weight"": null, ""weightUnit"": ""gram"", ""volumeRatio"": 70.0, ""volumeRatioUnit"": ""v/v""}, {""solventName"": ""ACETONE"", ""weight"": null, ""weightUnit"": ""gram"", ""volumeRatio"": 30.0, ""volumeRatioUnit"": ""v/v""}]",20.0,Single Needle,,Rolling Drum,2000.0,25.0,1.08,20.0,,45,True,1343.0,,True
https://doi.org/10.3390/nano10061221,PVDF,True,DMSO-ACETONE,"[{""solventName"": ""DMSO"", ""weight"": null, ""weightUnit"": ""gram"", ""volumeRatio"": 70.0, ""volumeRatioUnit"": ""v/v""}, {""solventName"": ""ACETONE"", ""weight"": null, ""weightUnit"": ""gram"", ""volumeRatio"": 30.0, ""volumeRatioUnit"": ""v/v""}]",20.0,Single Needle,,Rolling Drum,2000.0,25.0,1.08,25.0,,45,True,1292.0,,True
https://doi.org/10.3390/nano10061221,PVDF,True,DMSO-ACETONE,"[{""solventName"": ""DMSO"", ""weight"": null, ""weightUnit"": ""gram"", ""volumeRatio"": 70.0, ""volumeRatioUnit"": ""v/v""}, {""solventName"": ""ACETONE"", ""weight"": null, ""weightUnit"": ""gram"", ""volumeRatio"": 30.0, ""volumeRatioUnit"": ""v/v""}]",20.0,Single Needle,,Rolling Drum,2000.0,35.0,1.08,15.0,,45,True,958.0,,False
https://doi.org/10.3390/nano10061221,PVDF,True,DMSO-ACETONE,"[{""solventName"": ""DMSO"", ""weight"": null, ""weightUnit"": ""gram"", ""volumeRatio"": 70.0, ""volumeRatioUnit"": ""v/v""}, {""solventName"": ""ACETONE"", ""weight"": null, ""weightUnit"": ""gram"", ""volumeRatio"": 30.0, ""volumeRatioUnit"": ""v/v""}]",20.0,Single Needle,,Rolling Drum,2000.0,35.0,1.08,20.0,,45,True,1026.0,,False
https://doi.org/10.3390/nano10061221,PVDF,True,DMSO-ACETONE,"[{""solventName"": ""DMSO"", ""weight"": null, ""weightUnit"": ""gram"", ""volumeRatio"": 70.0, ""volumeRatioUnit"": ""v/v""}, {""solventName"": ""ACETONE"", ""weight"": null, ""weightUnit"": ""gram"", ""volumeRatio"": 30.0, ""volumeRatioUnit"": ""v/v""}]",20.0,Single Needle,,Rolling Drum,2000.0,35.0,1.08,25.0,,45,True,994.0,,False
https://doi.org/10.3390/nano10061221,PVDF,True,DMSO-ACETONE,"[{""solventName"": ""DMSO"", ""weight"": null, ""weightUnit"": ""gram"", ""volumeRatio"": 70.0, ""volumeRatioUnit"": ""v/v""}, {""solventName"": ""ACETONE"", ""weight"": null, ""weightUnit"": ""gram"", ""volumeRatio"": 30.0, ""volumeRatioUnit"": ""v/v""}]",20.0,Single Needle,,Rolling Drum,2000.0,45.0,1.08,15.0,,45,True,1169.0,,False
https://doi.org/10.3390/nano10061221,PVDF,True,DMSO-ACETONE,"[{""solventName"": ""DMSO"", ""weight"": null, ""weightUnit"": ""gram"", ""volumeRatio"": 70.0, ""volumeRatioUnit"": ""v/v""}, {""solventName"": ""ACETONE"", ""weight"": null, ""weightUnit"": ""gram"", ""volumeRatio"": 30.0, ""volumeRatioUnit"": ""v/v""}]",20.0,Single Needle,,Rolling Drum,2000.0,45.0,1.08,20.0,,45,True,1392.0,,True
https://doi.org/10.3390/nano10061221,PVDF,True,DMSO-ACETONE,"[{""solventName"": ""DMSO"", ""weight"": null, ""weightUnit"": ""gram"", ""volumeRatio"": 70.0, ""volumeRatioUnit"": ""v/v""}, {""solventName"": ""ACETONE"", ""weight"": null, ""weightUnit"": ""gram"", ""volumeRatio"": 30.0, ""volumeRatioUnit"": ""v/v""}]",20.0,Single Needle,,Rolling Drum,2000.0,45.0,1.08,25.0,,45,True,1012.0,,False
https://doi.org/10.3390/nano10061221,PVDF,True,DMSO-ACETONE,"[{""solventName"": ""DMSO"", ""weight"": null, ""weightUnit"": ""gram"", ""volumeRatio"": 70.0, ""volumeRatioUnit"": ""v/v""}, {""solventName"": ""ACETONE"", ""weight"": null, ""weightUnit"": ""gram"", ""volumeRatio"": 30.0, ""volumeRatioUnit"": ""v/v""}]",20.0,Single Needle,,Rolling Drum,2000.0,50.0,1.08,15.0,,45,True,709.0,,False
https://doi.org/10.3390/nano10061221,PVDF,True,DMSO-ACETONE,"[{""solventName"": ""DMSO"", ""weight"": null, ""weightUnit"": ""gram"", ""volumeRatio"": 70.0, ""volumeRatioUnit"": ""v/v""}, {""solventName"": ""ACETONE"", ""weight"": null, ""weightUnit"": ""gram"", ""volumeRatio"": 30.0, ""volumeRatioUnit"": ""v/v""}]",20.0,Single Needle,,Rolling Drum,2000.0,50.0,1.08,20.0,,45,True,678.0,,False
https://doi.org/10.3390/nano10061221,PVDF,True,DMSO-ACETONE,"[{""solventName"": ""DMSO"", ""weight"": null, ""weightUnit"": ""gram"", ""volumeRatio"": 70.0, ""volumeRatioUnit"": ""v/v""}, {""solventName"": ""ACETONE"", ""weight"": null, ""weightUnit"": ""gram"", ""volumeRatio"": 30.0, ""volumeRatioUnit"": ""v/v""}]",20.0,Single Needle,,Rolling Drum,2000.0,50.0,1.08,25.0,,45,True,666.0,,False
https://doi.org/10.3390/nano10061221,PVDF,True,DMSO-ACETONE,"[{""solventName"": ""DMSO"", ""weight"": null, ""weightUnit"": ""gram"", ""volumeRatio"": 70.0, ""volumeRatioUnit"": ""v/v""}, {""solventName"": ""ACETONE"", ""weight"": null, ""weightUnit"": ""gram"", ""volumeRatio"": 30.0, ""volumeRatioUnit"": ""v/v""}]",20.0,Single Needle,,Rolling Drum,2000.0,10.0,1.08,15.0,,45,False,,,False
https://doi.org/10.3390/nano10061221,PVDF,True,DMSO-ACETONE,"[{""solventName"": ""DMSO"", ""weight"": null, ""weightUnit"": ""gram"", ""volumeRatio"": 70.0, ""volumeRatioUnit"": ""v/v""}, {""solventName"": ""ACETONE"", ""weight"": null, ""weightUnit"": ""gram"", ""volumeRatio"": 30.0, ""volumeRatioUnit"": ""v/v""}]",20.0,Single Needle,,Rolling Drum,2000.0,10.0,1.08,20.0,,45,False,,,False
https://doi.org/10.3390/nano10061221,PVDF,True,DMSO-ACETONE,"[{""solventName"": ""DMSO"", ""weight"": null, ""weightUnit"": ""gram"", ""volumeRatio"": 70.0, ""volumeRatioUnit"": ""v/v""}, {""solventName"": ""ACETONE"", ""weight"": null, ""weightUnit"": ""gram"", ""volumeRatio"": 30.0, ""volumeRatioUnit"": ""v/v""}]",20.0,Single Needle,,Rolling Drum,2000.0,10.0,1.08,25.0,,45,False,,,False
