Repository: taltechloc/Cogni-e-SpinDB

# Cogni-e-SpinDB 1.0: Open Dataset of Electrospinning Parameter Configurations and Resultant Nanofiber Morphologies
This repository provides the **search strategies**, **exploratory data analysis (EDA)**, and **machine learning (ML) modeling** used for a data descriptor paper for Cogni-e-SpinDB 1.0 data.

---

## 📖 Overview

Electrospinning is a versatile technique for producing nanofibers, and process control plays a crucial role in tuning fiber morphology and multi-layered architectures.  
This repository documents the exact **search strategies** used to identify research publications related to:

- General electrospinning
- Process control in electrospinning
- Multi-layer process control

File: Dataset.csv (part 4 of 7)
doi,polymer(s),is_solvent_blend,solvent(s),solvent_components,solution_concentration_wt%,needle_type,needle_diameter_G,collector_type,rotation_speed_rpm,voltage_kv,flow_rate_ml/h,tip_collector_distance_cm,temperature_c,humidity_%,formation_stable,fiber_diameter_nm,fiber_diameter_variation_nm,tail_observation
https://doi.org/10.3390/nano10061221,PVDF,True,DMSO-ACETONE,"[{""solventName"": ""DMSO"", ""weight"": null, ""weightUnit"": ""gram"", ""volumeRatio"": 70.0, ""volumeRatioUnit"": ""v/v""}, {""solventName"": ""ACETONE"", ""weight"": null, ""weightUnit"": ""gram"", ""volumeRatio"": 30.0, ""volumeRatioUnit"": ""v/v""}]",20.0,Single Needle,,Rolling Drum,2000.0,25.0,1.08,15.0,,45,False,,,False
https://www.researchgate.net/profile/Dhananjay-Pise/publication/277816900_Study_of_Process_Parameters_Affecting_the_Diameter_and_Morphology_of_Electrospun_Polyvinylidene_Fluoride_PVDF_Nanofibers/links/55751b5c08aeacff1ffcc4a8/Study-of-Process-Parameters-Affecting-the-Diameter-and-Morphology-of-Electrospun-Polyvinylidene-Fluoride-PVDF-Nanofibers.pdf,PVDF,False,DMF,"[{""solventName"": ""DMF"", ""weight"": null, ""weightUnit"": ""gram"", ""volumeRatio"": 100.0, ""volumeRatioUnit"": ""v/v""}]",15.7,Single Needle,,Rolling Drum,600.0,15.0,0.5,15.0,,45,True,100.0,,False
https://www.researchgate.net/profile/Dhananjay-Pise/publication/277816900_Study_of_Process_Parameters_Affecting_the_Diameter_and_Morphology_of_Electrospun_Polyvinylidene_Fluoride_PVDF_Nanofibers/links/55751b5c08aeacff1ffcc4a8/Study-of-Process-Parameters-Affecting-the-Diameter-and-Morphology-of-Electrospun-Polyvinylidene-Fluoride-PVDF-Nanofibers.pdf,PVDF,False,DMF,"[{""solventName"": ""DMF"", ""weight"": null, ""weightUnit"": ""gram"", ""volumeRatio"": 100.0, ""volumeRatioUnit"": ""v/v""}]",17.51,Single Needle,,Rolling Drum,600.0,15.0,0.75,17.5,,45,True,160.0,,False
https://www.researchgate.net/profile/Dhananjay-Pise/publication/277816900_Study_of_Process_Parameters_Affecting_the_Diameter_and_Morphology_of_Electrospun_Polyvinylidene_Fluoride_PVDF_Nanofibers/links/55751b5c08aeacff1ffcc4a8/Study-of-Process-Parameters-Affecting-the-Diameter-and-Morphology-of-Electrospun-Polyvinylidene-Fluoride-PVDF-Nanofibers.pdf,PVDF,False,DMF,"[{""solventName"": ""DMF"", ""weight"": null, ""weightUnit"": ""gram"", ""volumeRatio"": 100.0, ""volumeRatioUnit"": ""v/v""}]",19.28,Single Needle,,Rolling Drum,600.0,15.0,1.0,20.0,,45,True,190.0,,False
https://www.researchgate.net/profile/Dhananjay-Pise/publication/277816900_Study_of_Process_Parameters_Affecting_the_Diameter_and_Morphology_of_Electrospun_Polyvinylidene_Fluoride_PVDF_Nanofibers/links/55751b5c08aeacff1ffcc4a8/Study-of-Process-Parameters-Affecting-the-Diameter-and-Morphology-of-Electrospun-Polyvinylidene-Fluoride-PVDF-Nanofibers.pdf,PVDF,False,DMF,"[{""solventName"": ""DMF"", ""weight"": null, ""weightUnit"": ""gram"", ""volumeRatio"": 100.0, ""volumeRatioUnit"": ""v/v""}]",19.28,Single Needle,,Rolling Drum,600.0,25.0,0.5,17.5,,45,True,180.0,,False
https://www.researchgate.net/profile/Dhananjay-Pise/publication/277816900_Study_of_Process_Parameters_Affecting_the_Diameter_and_Morphology_of_Electrospun_Polyvinylidene_Fluoride_PVDF_Nanofibers/links/55751b5c08aeacff1ffcc4a8/Study-of-Process-Parameters-Affecting-the-Diameter-and-Morphology-of-Electrospun-Polyvinylidene-Fluoride-PVDF-Nanofibers.pdf,PVDF,False,DMF,"[{""solventName"": ""DMF"", ""weight"": null, ""weightUnit"": ""gram"", ""volumeRatio"": 100.0, ""volumeRatioUnit"": ""v/v""}]",15.7,Single Needle,,Rolling Drum,600.0,25.0,0.75,20.0,,45,True,100.0,,False
https://www.researchgate.net/profile/Dhananjay-Pise/publication/277816900_Study_of_Process_Parameters_Affecting_the_Diameter_and_Morphology_of_Electrospun_Polyvinylidene_Fluoride_PVDF_Nanofibers/links/55751b5c08aeacff1ffcc4a8/Study-of-Process-Parameters-Affecting-the-Diameter-and-Morphology-of-Electrospun-Polyvinylidene-Fluoride-PVDF-Nanofibers.pdf,PVDF,False,DMF,"[{""solventName"": ""DMF"", ""weight"": null, ""weightUnit"": ""gram"", ""volumeRatio"": 100.0, ""volumeRatioUnit"": ""v/v""}]",17.51,Single Needle,,Rolling Drum,600.0,25.0,1.0,15.0,,45,True,150.0,,False
https://www.researchgate.net/profile/Dhananjay-Pise/publication/277816900_Study_of_Process_Parameters_Affecting_the_Diameter_and_Morphology_of_Electrospun_Polyvinylidene_Fluoride_PVDF_Nanofibers/links/55751b5c08aeacff1ffcc4a8/Study-of-Process-Parameters-Affecting-the-Diameter-and-Morphology-of-Electrospun-Polyvinylidene-Fluoride-PVDF-Nanofibers.pdf,PVDF,False,DMF,"[{""solventName"": ""DMF"", ""weight"": null, ""weightUnit"": ""gram"", ""volumeRatio"": 100.0, ""volumeRatioUnit"": ""v/v""}]",17.51,Single Needle,,Rolling Drum,600.0,35.0,0.5,20.0,,45,True,120.0,,False
https://www.researchgate.net/profile/Dhananjay-Pise/publication/277816900_Study_of_Process_Parameters_Affecting_the_Diameter_and_Morphology_of_Electrospun_Polyvinylidene_Fluoride_PVDF_Nanofibers/links/55751b5c08aeacff1ffcc4a8/Study-of-Process-Parameters-Affecting-the-Diameter-and-Morphology-of-Electrospun-Polyvinylidene-Fluoride-PVDF-Nanofibers.pdf,PVDF,False,DMF,"[{""solventName"": ""DMF"", ""weight"": null, ""weightUnit"": ""gram"", ""volumeRatio"": 100.0, ""volumeRatioUnit"": ""v/v""}]",19.28,Single Needle,,Rolling Drum,600.0,35.0,0.75,15.0,,45,True,160.0,,False
https://www.researchgate.net/profile/Dhananjay-Pise/publication/277816900_Study_of_Process_Parameters_Affecting_the_Diameter_and_Morphology_of_Electrospun_Polyvinylidene_Fluoride_PVDF_Nanofibers/links/55751b5c08aeacff1ffcc4a8/Study-of-Process-Parameters-Affecting-the-Diameter-and-Morphology-of-Electrospun-Polyvinylidene-Fluoride-PVDF-Nanofibers.pdf,PVDF,False,DMF,"[{""solventName"": ""DMF"", ""weight"": null, ""weightUnit"": ""gram"", ""volumeRatio"": 100.0, ""volumeRatioUnit"": ""v/v""}]",15.7,Single Needle,,Rolling Drum,600.0,35.0,1.0,17.5,,45,True,80.0,,False
https://doi.org/10.1080/1539445X.2010.495630,PVDF,False,DMF,"[{""solventName"": ""DMF"", ""weight"": null, ""weightUnit"": ""gram"", ""volumeRatio"": 100.0, ""volumeRatioUnit"": ""v/v""}]",20.0,Single Needle,,Flat,,15.0,4.0,15.0,,45,True,495.0,,False
https://doi.org/10.1080/1539445X.2010.495630,PVDF,False,DMF,"[{""solventName"": ""DMF"", ""weight"": null, ""weightUnit"": ""gram"", ""volumeRatio"": 100.0, ""volumeRatioUnit"": ""v/v""}]",20.0,Single Needle,,Flat,,20.0,4.0,15.0,,45,True,481.0,,False
https://doi.org/10.1080/1539445X.2010.495630,PVDF,False,DMF,"[{""solventName"": ""DMF"", ""weight"": null, ""weightUnit"": ""gram"", ""volumeRatio"": 100.0, ""volumeRatioUnit"": ""v/v""}]",20.0,Single Needle,,Flat,,25.0,4.0,15.0,,45,True,435.0,,False
https://doi.org/10.1080/1539445X.2010.495630,PVDF,False,DMF,"[{""solventName"": ""DMF"", ""weight"": null, ""weightUnit"": ""gram"", ""volumeRatio"": 100.0, ""volumeRatioUnit"": ""v/v""}]",20.0,Single Needle,,Flat,,30.0,4.0,15.0,,45,True,403.0,,False
https://doi.org/10.1080/1539445X.2010.495630,PVDF,False,DMF,"[{""solventName"": ""DMF"", ""weight"": null, ""weightUnit"": ""gram"", ""volumeRatio"": 100.0, ""volumeRatioUnit"": ""v/v""}]",20.0,Single Needle,,Flat,,20.0,0.5,15.0,,45,True,149.0,,False
https://doi.org/10.1080/1539445X.2010.495630,PVDF,False,DMF,"[{""solventName"": ""DMF"", ""weight"": null, ""weightUnit"": ""gram"", ""volumeRatio"": 100.0, ""volumeRatioUnit"": ""v/v""}]",20.0,Single Needle,,Flat,,20.0,1.0,15.0,,45,True,145.0,,False
https://doi.org/10.1080/1539445X.2010.495630,PVDF,False,DMF,"[{""solventName"": ""DMF"", ""weight"": null, ""weightUnit"": ""gram"", ""volumeRatio"": 100.0, ""volumeRatioUnit"": ""v/v""}]",20.0,Single Needle,,Flat,,20.0,2.0,15.0,,45,True,130.0,,False
https://doi.org/10.1080/1539445X.2010.495630,PVDF,False,DMF,"[{""solventName"": ""DMF"", ""weight"": null, ""weightUnit"": ""gram"", ""volumeRatio"": 100.0, ""volumeRatioUnit"": ""v/v""}]",20.0,Single Needle,,Flat,,20.0,4.0,15.0,,45,True,144.0,,False
https://doi.org/10.1080/1539445X.2010.495630,PVDF,False,DMF,"[{""solventName"": ""DMF"", ""weight"": null, ""weightUnit"": ""gram"", ""volumeRatio"": 100.0, ""volumeRatioUnit"": ""v/v""}]",25.0,Single Needle,,Rolling Drum,750.0,20.0,4.0,15.0,,45,True,1322.0,,True
https://doi.org/10.1080/1539445X.2010.495630,PVDF,False,DMF,"[{""solventName"": ""DMF"", ""weight"": null, ""weightUnit"": ""gram"", ""volumeRatio"": 100.0, ""volumeRatioUnit"": ""v/v""}]",25.0,Single Needle,,Rolling Drum,1000.0,20.0,4.0,15.0,,45,True,558.0,,False
https://doi.org/10.1080/1539445X.2010.495630,PVDF,False,DMF,"[{""solventName"": ""DMF"", ""weight"": null, ""weightUnit"": ""gram"", ""volumeRatio"": 100.0, ""volumeRatioUnit"": ""v/v""}]",25.0,Single Needle,,Rolling Drum,1500.0,20.0,4.0,15.0,,45,True,564.0,,False
https://doi.org/10.1080/1539445X.2010.495630,PVDF,False,DMF,"[{""solventName"": ""DMF"", ""weight"": null, ""weightUnit"": ""gram"", ""volumeRatio"": 100.0, ""volumeRatioUnit"": ""v/v""}]",25.0,Single Needle,,Rolling Drum,2000.0,20.0,4.0,15.0,,45,True,498.0,,False
https://doi.org/10.1002/app.42304,PVDF,False,DMF,"[{""solventName"": ""DMF"", ""weight"": null, ""weightUnit"": ""gram"", ""volumeRatio"": 100.0, ""volumeRatioUnit"": ""v/v""}]",20.0,Single Needle,,Rolling Drum,2500.0,13.0,1.0,17.0,,45,True,78.0,,False
https://doi.org/10.1002/app.42304,PVDF,False,DMF,"[{""solventName"": ""DMF"", ""weight"": null, ""weightUnit"": ""gram"", ""volumeRatio"": 100.0, ""volumeRatioUnit"": ""v/v""}]",20.0,Single Needle,,Rolling Drum,2500.0,21.0,1.0,17.0,,45,True,72.0,,False
https://doi.org/10.1002/app.42304,PVDF,False,DMF,"[{""solventName"": ""DMF"", ""weight"": null, ""weightUnit"": ""gram"", ""volumeRatio"": 100.0, ""volumeRatioUnit"": ""v/v""}]",20.0,Single Needle,,Rolling Drum,2500.0,13.0,0.5,17.0,,45,True,55.0,,False
https://doi.org/10.1002/app.42304,PVDF,True,DMF-ACETONE,"[{""solventName"": ""DMF"", ""weight"": null, ""weightUnit"": ""gram"", ""volumeRatio"": 50.0, ""volumeRatioUnit"": ""v/v""}, {""solventName"": ""ACETONE"", ""weight"": null, ""weightUnit"": ""gram"", ""volumeRatio"": 50.0, ""volumeRatioUnit"": ""v/v""}]",20.0,Single Needle,,Rolling Drum,2500.0,13.0,1.0,17.0,,45,True,355.0,,False
https://doi.org/10.1002/app.42304,PVDF,True,DMF-ACETONE,"[{""solventName"": ""DMF"", ""weight"": null, ""weightUnit"": ""gram"", ""volumeRatio"": 50.0, ""volumeRatioUnit"": ""v/v""}, {""solventName"": ""ACETONE"", ""weight"": null, ""weightUnit"": ""gram"", ""volumeRatio"": 50.0, ""volumeRatioUnit"": ""v/v""}]",20.0,Single Needle,,Rolling Drum,2500.0,21.0,1.0,17.0,,45,True,286.0,,False
https://doi.org/10.1002/app.42304,PVDF,True,DMF-ACETONE,"[{""solventName"": ""DMF"", ""weight"": null, ""weightUnit"": ""gram"", ""volumeRatio"": 50.0, ""volumeRatioUnit"": ""v/v""}, {""solventName"": ""ACETONE"", ""weight"": null, ""weightUnit"": ""gram"", ""volumeRatio"": 50.0, ""volumeRatioUnit"": ""v/v""}]",20.0,Single Needle,,Rolling Drum,2500.0,13.0,0.5,17.0,,45,True,235.0,,False
https://doi.org/10.1002/app.42304,PVDF,True,DMF-ACETONE,"[{""solventName"": ""DMF"", ""weight"": null, ""weightUnit"": ""gram"", ""volumeRatio"": 75.0, ""volumeRatioUnit"": ""v/v""}, {""solventName"": ""ACETONE"", ""weight"": null, ""weightUnit"": ""gram"", ""volumeRatio"": 25.0, ""volumeRatioUnit"": ""v/v""}]",20.0,Single Needle,,Rolling Drum,2500.0,13.0,1.0,17.0,,45,True,204.0,,False
https://doi.org/10.1002/app.42304,PVDF,True,DMF-ACETONE,"[{""solventName"": ""DMF"", ""weight"": null, ""weightUnit"": ""gram"", ""volumeRatio"": 75.0, ""volumeRatioUnit"": ""v/v""}, {""solventName"": ""ACETONE"", ""weight"": null, ""weightUnit"": ""gram"", ""volumeRatio"": 25.0, ""volumeRatioUnit"": ""v/v""}]",20.0,Single Needle,,Rolling Drum,2500.0,21.0,1.0,17.0,,45,True,175.0,,False
https://doi.org/10.1002/app.42304,PVDF,True,DMF-ACETONE,"[{""solventName"": ""DMF"", ""weight"": null, ""weightUnit"": ""gram"", ""volumeRatio"": 75.0, ""volumeRatioUnit"": ""v/v""}, {""solventName"": ""ACETONE"", ""weight"": null, ""weightUnit"": ""gram"", ""volumeRatio"": 25.0, ""volumeRatioUnit"": ""v/v""}]",20.0,Single Needle,,Rolling Drum,2500.0,13.0,0.5,17.0,,45,True,146.0,,False
https://doi.org/10.1515/epoly-2018-0037,PVDF,True,DMF-ACETONE,"[{""solventName"": ""DMF"", ""weight"": null, ""weightUnit"": ""gram"", ""volumeRatio"": 80.0, ""volumeRatioUnit"": ""v/v""}, {""solventName"": ""ACETONE"", ""weight"": null, ""weightUnit"": ""gram"", ""volumeRatio"": 20.0, ""volumeRatioUnit"": ""v/v""}]",15.0,Single Needle,,Flat,,13.0,5.81,15.0,20.0,50,True,730.0,,False
https://doi.org/10.1515/epoly-2018-0037,PVDF,True,DMF-ACETONE,"[{""solventName"": ""DMF"", ""weight"": null, ""weightUnit"": ""gram"", ""volumeRatio"": 60.0, ""volumeRatioUnit"": ""v/v""}, {""solventName"": ""ACETONE"", ""weight"": null, ""weightUnit"": ""gram"", ""volumeRatio"": 40.0, ""volumeRatioUnit"": ""v/v""}]",15.0,Single Needle,,Flat,,13.0,9.47,15.0,20.0,50,True,1250.0,,True
https://doi.org/10.1515/epoly-2018-0037,PVDF,True,DMF-ACETONE,"[{""solventName"": ""DMF"", ""weight"": null, ""weightUnit"": ""gram"", ""volumeRatio"": 40.0, ""volumeRatioUnit"": ""v/v""}, {""solventName"": ""ACETONE"", ""weight"": null, ""weightUnit"": ""gram"", ""volumeRatio"": 60.0, ""volumeRatioUnit"": ""v/v""}]",15.0,Single Needle,,Flat,,13.0,12.86,15.0,20.0,50,True,1820.0,,True
https://doi.org/10.1515/epoly-2018-0037,PVDF,True,DMF-ACETONE,"[{""solventName"": ""DMF"", ""weight"": null, ""weightUnit"": ""gram"", ""volumeRatio"": 20.0, ""volumeRatioUnit"": ""v/v""}, {""solventName"": ""ACETONE"", ""weight"": null, ""weightUnit"": ""gram"", ""volumeRatio"": 80.0, ""volumeRatioUnit"": ""v/v""}]",15.0,Single Needle,,Flat,,13.0,14.21,15.0,20.0,50,True,2030.0,,True
https://doi.org/10.1515/epoly-2018-0037,PVDF,True,DMF-ACETONE,"[{""solventName"": ""DMF"", ""weight"": null, ""weightUnit"": ""gram"", ""volumeRatio"": 100.0, ""volumeRatioUnit"": ""v/v""}, {""solventName"": ""ACETONE"", ""weight"": null, ""weightUnit"": ""gram"", ""volumeRatio"": 0.0, ""volumeRatioUnit"": ""v/v""}]",15.0,Single Needle,,Flat,,13.0,4.14,15.0,20.0,50,False,,,False
https://doi.org/10.3390/fib8100065,PVDF,True,DMF-ACETONE,"[{""solventName"": ""DMF"", ""weight"": null, ""weightUnit"": ""gram"", ""volumeRatio"": 50.0, ""volumeRatioUnit"": ""v/v""}, {""solventName"": ""ACETONE"", ""weight"": null, ""weightUnit"": ""gram"", ""volumeRatio"": 50.0, ""volumeRatioUnit"": ""v/v""}]",24.0,Single Needle,,Rolling Drum,2500.0,15.0,4.0,14.0,25.0,30,True,920.0,,False
https://doi.org/10.3390/fib8100065,PVDF,True,DMF-ACETONE,"[{""solventName"": ""DMF"", ""weight"": null, ""weightUnit"": ""gram"", ""volumeRatio"": 50.0, ""volumeRatioUnit"": ""v/v""}, {""solventName"": ""ACETONE"", ""weight"": null, ""weightUnit"": ""gram"", ""volumeRatio"": 50.0, ""volumeRatioUnit"": ""v/v""}]",24.0,Single Needle,,Rolling Drum,2500.0,15.0,4.0,14.0,25.0,60,True,1680.0,,True
https://doi.org/10.1002/app.21762,PVDF,True,DMF-ACETONE,"[{""solventName"": ""DMF"", ""weight"": null, ""weightUnit"": ""gram"", ""volumeRatio"": 80.0, ""volumeRatioUnit"": ""v/v""}, {""solventName"": ""ACETONE"", ""weight"": null, ""weightUnit"": ""gram"", ""volumeRatio"": 20.0, ""volumeRatioUnit"": ""v/v""}]",15.0,Single Needle,,Rolling Drum,43.0,5.0,0.3,10.0,,45,True,172.0,,False
https://doi.org/10.1002/app.21762,PVDF,True,DMF-ACETONE,"[{""solventName"": ""DMF"", ""weight"": null, ""weightUnit"": ""gram"", ""volumeRatio"": 80.0, ""volumeRatioUnit"": ""v/v""}, {""solventName"": ""ACETONE"", ""weight"": null, ""weightUnit"": ""gram"", ""volumeRatio"": 20.0, ""volumeRatioUnit"": ""v/v""}]",15.0,Single Needle,,Rolling Drum,43.0,5.0,0.3,15.0,,45,True,250.0,,False
https://doi.org/10.1002/app.21762,PVDF,True,DMF-ACETONE,"[{""solventName"": ""DMF"", ""weight"": null, ""weightUnit"": ""gram"", ""volumeRatio"": 80.0, ""volumeRatioUnit"": ""v/v""}, {""solventName"": ""ACETONE"", ""weight"": null, ""weightUnit"": ""gram"", ""volumeRatio"": 20.0, ""volumeRatioUnit"": ""v/v""}]",15.0,Single Needle,,Rolling Drum,43.0,5.0,0.3,20.0,,45,True,200.0,,False
https://doi.org/10.1002/app.21762,PVDF,True,DMF-ACETONE,"[{""solventName"": ""DMF"", ""weight"": null, ""weightUnit"": ""gram"", ""volumeRatio"": 80.0, ""volumeRatioUnit"": ""v/v""}, {""solventName"": ""ACETONE"", ""weight"": null, ""weightUnit"": ""gram"", ""volumeRatio"": 20.0, ""volumeRatioUnit"": ""v/v""}]",10.0,Single Needle,,Rolling Drum,43.0,5.0,0.3,10.0,,45,False,,,False
https://doi.org/10.1016/j.matlet.2015.08.003,PVDF,True,DMF-ACETONE,"[{""solventName"": ""DMF"", ""weight"": null, ""weightUnit"": ""gram"", ""volumeRatio"": 50.0, ""volumeRatioUnit"": ""v/v""}, {""solventName"": ""ACETONE"", ""weight"": null, ""weightUnit"": ""gram"", ""volumeRatio"": 50.0, ""volumeRatioUnit"": ""v/v""}]",10.0,Single Needle,,Flat,,18.0,4.0,25.0,,45,True,570.0,,False
https://doi.org/10.1016/j.matlet.2015.08.003,PVDF,True,DMF-ACETONE,"[{""solventName"": ""DMF"", ""weight"": null, ""weightUnit"": ""gram"", ""volumeRatio"": 50.0, ""volumeRatioUnit"": ""v/v""}, {""solventName"": ""ACETONE"", ""weight"": null, ""weightUnit"": ""gram"", ""volumeRatio"": 50.0, ""volumeRatioUnit"": ""v/v""}]",12.5,Single Needle,,Flat,,18.0,4.0,25.0,,45,True,980.0,,False
https://doi.org/10.1016/j.matlet.2015.08.003,PVDF,True,DMF-ACETONE,"[{""solventName"": ""DMF"", ""weight"": null, ""weightUnit"": ""gram"", ""volumeRatio"": 50.0, ""volumeRatioUnit"": ""v/v""}, {""solventName"": ""ACETONE"", ""weight"": null, ""weightUnit"": ""gram"", ""volumeRatio"": 50.0, ""volumeRatioUnit"": ""v/v""}]",15.0,Single Needle,,Flat,,18.0,4.0,25.0,,45,True,2020.0,,True
https://doi.org/10.1016/j.matlet.2015.08.003,PVDF,True,DMF-ACETONE,"[{""solventName"": ""DMF"", ""weight"": null, ""weightUnit"": ""gram"", ""volumeRatio"": 50.0, ""volumeRatioUnit"": ""v/v""}, {""solventName"": ""ACETONE"", ""weight"": null, ""weightUnit"": ""gram"", ""volumeRatio"": 50.0, ""volumeRatioUnit"": ""v/v""}]",16.0,Single Needle,,Flat,,18.0,4.0,25.0,,45,True,3100.0,,True
https://doi.org/10.1016/j.matlet.2015.08.003,PVDF,True,DMF-ACETONE,"[{""solventName"": ""DMF"", ""weight"": null, ""weightUnit"": ""gram"", ""volumeRatio"": 50.0, ""volumeRatioUnit"": ""v/v""}, {""solventName"": ""ACETONE"", ""weight"": null, ""weightUnit"": ""gram"", ""volumeRatio"": 50.0, ""volumeRatioUnit"": ""v/v""}]",17.5,Single Needle,,Flat,,18.0,4.0,25.0,,45,True,4800.0,,True
https://doi.org/10.1002/marc.200700544,PVDF,True,DMF-ACETONE,"[{""solventName"": ""DMF"", ""weight"": null, ""weightUnit"": ""gram"", ""volumeRatio"": 80.0, ""volumeRatioUnit"": ""v/v""}, {""solventName"": ""ACETONE"", ""weight"": null, ""weightUnit"": ""gram"", ""volumeRatio"": 20.0, ""volumeRatioUnit"": ""v/v""}]",15.0,Single Needle,,Flat,,13.0,3.0,15.0,50.0,45,True,150.0,,False
https://doi.org/10.1002/marc.200700544,PVDF,True,DMF-ACETONE,"[{""solventName"": ""DMF"", ""weight"": null, ""weightUnit"": ""gram"", ""volumeRatio"": 80.0, ""volumeRatioUnit"": ""v/v""}, {""solventName"": ""ACETONE"", ""weight"": null, ""weightUnit"": ""gram"", ""volumeRatio"": 20.0, ""volumeRatioUnit"": ""v/v""}]",20.0,Single Needle,,Flat,,13.0,3.0,15.0,50.0,45,True,340.0,,False
https://doi.org/10.1002/marc.200700544,PVDF,True,DMF-ACETONE,"[{""solventName"": ""DMF"", ""weight"": null, ""weightUnit"": ""gram"", ""volumeRatio"": 80.0, ""volumeRatioUnit"": ""v/v""}, {""solventName"": ""ACETONE"", ""weight"": null, ""weightUnit"": ""gram"", ""volumeRatio"": 20.0, ""volumeRatioUnit"": ""v/v""}]",25.0,Single Needle,,Flat,,13.0,3.0,15.0,50.0,45,True,680.0,,False
https://doi.org/10.1002/marc.200700544,PVDF,True,DMF-ACETONE,"[{""solventName"": ""DMF"", ""weight"": null, ""weightUnit"": ""gram"", ""volumeRatio"": 30.0, ""volumeRatioUnit"": ""v/v""}, {""solventName"": ""ACETONE"", ""weight"": null, ""weightUnit"": ""gram"", ""volumeRatio"": 70.0, ""volumeRatioUnit"": ""v/v""}]",15.0,Single Needle,,Flat,,13.0,3.0,15.0,27.0,45,True,1020.0,,False
https://doi.org/10.1007/s10965-014-0571-8.,PVDF,True,DMF-ACETONE,"[{""solventName"": ""DMF"", ""weight"": null, ""weightUnit"": ""gram"", ""volumeRatio"": 80.0, ""volumeRatioUnit"": ""v/v""}, {""solventName"": ""ACETONE"", ""weight"": null, ""weightUnit"": ""gram"", ""volumeRatio"": 20.0, ""volumeRatioUnit"": ""v/v""}]",20.0,Single Needle,,Rolling Drum,180.0,14.0,0.5,15.0,,45,True,85.0,,False
https://doi.org/10.1007/s10965-014-0571-8.,PVDF,True,DMF-ACETONE,"[{""solventName"": ""DMF"", ""weight"": null, ""weightUnit"": ""gram"", ""volumeRatio"": 80.0, ""volumeRatioUnit"": ""v/v""}, {""solventName"": ""ACETONE"", ""weight"": null, ""weightUnit"": ""gram"", ""volumeRatio"": 20.0, ""volumeRatioUnit"": ""v/v""}]",20.0,Single Needle,,Rolling Drum,180.0,16.0,0.5,15.0,,45,True,108.0,,False
https://doi.org/10.1007/s10965-014-0571-8.,PVDF,True,DMF-ACETONE,"[{""solventName"": ""DMF"", ""weight"": null, ""weightUnit"": ""gram"", ""volumeRatio"": 60.0, ""volumeRatioUnit"": ""v/v""}, {""solventName"": ""ACETONE"", ""weight"": null, ""weightUnit"": ""gram"", ""volumeRatio"": 40.0, ""volumeRatioUnit"": ""v/v""}]",10.0,Single Needle,,Rolling Drum,180.0,10.5,1.0,15.0,,45,True,110.0,,False
https://doi.org/10.1007/s10965-014-0571-8.,PVDF,True,DMF-ACETONE,"[{""solventName"": ""DMF"", ""weight"": null, ""weightUnit"": ""gram"", ""volumeRatio"": 60.0, ""volumeRatioUnit"": ""v/v""}, {""solventName"": ""ACETONE"", ""weight"": null, ""weightUnit"": ""gram"", ""volumeRatio"": 40.0, ""volumeRatioUnit"": ""v/v""}]",10.0,Single Needle,,Rolling Drum,180.0,15.0,0.5,12.0,,45,False,,,False
https://doi.org/10.1007/s10965-014-0571-8.,PVDF,True,DMF-ACETONE,"[{""solventName"": ""DMF"", ""weight"": null, ""weightUnit"": ""gram"", ""volumeRatio"": 60.0, ""volumeRatioUnit"": ""v/v""}, {""solventName"": ""ACETONE"", ""weight"": null, ""weightUnit"": ""gram"", ""volumeRatio"": 40.0, ""volumeRatioUnit"": ""v/v""}]",10.0,Single Needle,,Rolling Drum,180.0,15.0,0.5,15.0,,45,False,,,False
https://doi.org/10.1007/s10965-014-0571-8.,PVDF,True,DMF-ACETONE,"[{""solventName"": ""DMF"", ""weight"": null, ""weightUnit"": ""gram"", ""volumeRatio"": 60.0, ""volumeRatioUnit"": ""v/v""}, {""solventName"": ""ACETONE"", ""weight"": null, ""weightUnit"": ""gram"", ""volumeRatio"": 40.0, ""volumeRatioUnit"": ""v/v""}]",10.0,Single Needle,,Rolling Drum,180.0,17.0,0.5,15.0,,45,False,,,False
https://doi.org/10.1007/s10965-014-0571-8.,PVDF,True,DMF-ACETONE,"[{""solventName"": ""DMF"", ""weight"": null, ""weightUnit"": ""gram"", ""volumeRatio"": 60.0, ""volumeRatioUnit"": ""v/v""}, {""solventName"": ""ACETONE"", ""weight"": null, ""weightUnit"": ""gram"", ""volumeRatio"": 40.0, ""volumeRatioUnit"": ""v/v""}]",14.0,Single Needle,,Rolling Drum,180.0,17.0,0.5,15.0,,45,True,90.0,,False
https://doi.org/10.1007/s10965-014-0571-8.,PVDF,True,DMF-ACETONE,"[{""solventName"": ""DMF"", ""weight"": null, ""weightUnit"": ""gram"", ""volumeRatio"": 60.0, ""volumeRatioUnit"": ""v/v""}, {""solventName"": ""ACETONE"", ""weight"": null, ""weightUnit"": ""gram"", ""volumeRatio"": 40.0, ""volumeRatioUnit"": ""v/v""}]",14.0,Single Needle,,Rolling Drum,180.0,17.0,0.5,12.0,,45,True,94.0,,False
https://doi.org/10.1007/s10965-014-0571-8.,PVDF,True,DMF-ACETONE,"[{""solventName"": ""DMF"", ""weight"": null, ""weightUnit"": ""gram"", ""volumeRatio"": 60.0, ""volumeRatioUnit"": ""v/v""}, {""solventName"": ""ACETONE"", ""weight"": null, ""weightUnit"": ""gram"", ""volumeRatio"": 40.0, ""volumeRatioUnit"": ""v/v""}]",14.0,Single Needle,,Rolling Drum,180.0,15.0,0.5,15.0,,45,True,190.0,,False
https://doi.org/10.1007/s10965-014-0571-8.,PVDF,True,DMF-ACETONE,"[{""solventName"": ""DMF"", ""weight"": null, ""weightUnit"": ""gram"", ""volumeRatio"": 60.0, ""volumeRatioUnit"": ""v/v""}, {""solventName"": ""ACETONE"", ""weight"": null, ""weightUnit"": ""gram"", ""volumeRatio"": 40.0, ""volumeRatioUnit"": ""v/v""}]",17.0,Single Needle,,Rolling Drum,180.0,17.0,0.5,15.0,,45,True,109.0,,False
https://doi.org/10.1007/s10965-014-0571-8.,PVDF,True,DMF-ACETONE,"[{""solventName"": ""DMF"", ""weight"": null, ""weightUnit"": ""gram"", ""volumeRatio"": 60.0, ""volumeRatioUnit"": ""v/v""}, {""solventName"": ""ACETONE"", ""weight"": null, ""weightUnit"": ""gram"", ""volumeRatio"": 40.0, ""volumeRatioUnit"": ""v/v""}]",17.0,Single Needle,,Rolling Drum,180.0,17.0,0.5,10.0,,45,True,102.0,,False
https://doi.org/10.1007/s10965-014-0571-8.,PVDF,True,DMF-ACETONE,"[{""solventName"": ""DMF"", ""weight"": null, ""weightUnit"": ""gram"", ""volumeRatio"": 60.0, ""volumeRatioUnit"": ""v/v""}, {""solventName"": ""ACETONE"", ""weight"": null, ""weightUnit"": ""gram"", ""volumeRatio"": 40.0, ""volumeRatioUnit"": ""v/v""}]",20.0,Single Needle,,Rolling Drum,180.0,13.0,0.5,15.0,,45,True,160.0,,False
https://doi.org/10.1007/s10965-014-0571-8.,PVDF,True,DMF-ACETONE,"[{""solventName"": ""DMF"", ""weight"": null, ""weightUnit"": ""gram"", ""volumeRatio"": 60.0, ""volumeRatioUnit"": ""v/v""}, {""solventName"": ""ACETONE"", ""weight"": null, ""weightUnit"": ""gram"", ""volumeRatio"": 40.0, ""volumeRatioUnit"": ""v/v""}]",20.0,Single Needle,,Rolling Drum,180.0,11.5,0.5,15.0,,45,True,131.0,,False
https://doi.org/10.1007/s10965-014-0571-8.,PVDF,True,DMF-ACETONE,"[{""solventName"": ""DMF"", ""weight"": null, ""weightUnit"": ""gram"", ""volumeRatio"": 60.0, ""volumeRatioUnit"": ""v/v""}, {""solventName"": ""ACETONE"", ""weight"": null, ""weightUnit"": ""gram"", ""volumeRatio"": 40.0, ""volumeRatioUnit"": ""v/v""}]",20.0,Single Needle,,Rolling Drum,180.0,16.0,0.5,15.0,,45,True,115.0,,False
https://doi.org/10.1007/s10965-014-0571-8.,PVDF,True,DMF-ACETONE,"[{""solventName"": ""DMF"", ""weight"": null, ""weightUnit"": ""gram"", ""volumeRatio"": 60.0, ""volumeRatioUnit"": ""v/v""}, {""solventName"": ""ACETONE"", ""weight"": null, ""weightUnit"": ""gram"", ""volumeRatio"": 40.0, ""volumeRatioUnit"": ""v/v""}]",23.0,Single Needle,,Rolling Drum,180.0,17.0,0.5,15.0,,45,True,232.0,,False
https://doi.org/10.1007/s10965-014-0571-8.,PVDF,True,DMF-ACETONE,"[{""solventName"": ""DMF"", ""weight"": null, ""weightUnit"": ""gram"", ""volumeRatio"": 60.0, ""volumeRatioUnit"": ""v/v""}, {""solventName"": ""ACETONE"", ""weight"": null, ""weightUnit"": ""gram"", ""volumeRatio"": 40.0, ""volumeRatioUnit"": ""v/v""}]",23.0,Single Needle,,Rolling Drum,180.0,20.0,0.5,15.0,,45,True,260.0,,False
https://doi.org/10.1007/s10965-014-0571-8.,PVDF,True,DMF-ACETONE,"[{""solventName"": ""DMF"", ""weight"": null, ""weightUnit"": ""gram"", ""volumeRatio"": 60.0, ""volumeRatioUnit"": ""v/v""}, {""solventName"": ""ACETONE"", ""weight"": null, ""weightUnit"": ""gram"", ""volumeRatio"": 40.0, ""volumeRatioUnit"": ""v/v""}]",26.0,Single Needle,,Rolling Drum,180.0,15.0,0.5,15.0,,45,True,424.0,,False
https://doi.org/10.1007/s10965-014-0571-8.,PVDF,True,DMF-ACETONE,"[{""solventName"": ""DMF"", ""weight"": null, ""weightUnit"": ""gram"", ""volumeRatio"": 60.0, ""volumeRatioUnit"": ""v/v""}, {""solventName"": ""ACETONE"", ""weight"": null, ""weightUnit"": ""gram"", ""volumeRatio"": 40.0, ""volumeRatioUnit"": ""v/v""}]",26.0,Single Needle,,Rolling Drum,180.0,15.0,0.5,15.0,,45,True,396.0,,False
https://doi.org/10.1007/s10965-014-0571-8.,PVDF,True,DMF-ACETONE,"[{""solventName"": ""DMF"", ""weight"": null, ""weightUnit"": ""gram"", ""volumeRatio"": 60.0, ""volumeRatioUnit"": ""v/v""}, {""solventName"": ""ACETONE"", ""weight"": null, ""weightUnit"": ""gram"", ""volumeRatio"": 40.0, ""volumeRatioUnit"": ""v/v""}]",26.0,Single Needle,,Rolling Drum,180.0,20.0,0.5,15.0,,45,True,812.0,,False
https://doi.org/10.1007/s10965-014-0571-8.,PVDF,True,DMF-ACETONE,"[{""solventName"": ""DMF"", ""weight"": null, ""weightUnit"": ""gram"", ""volumeRatio"": 60.0, ""volumeRatioUnit"": ""v/v""}, {""solventName"": ""ACETONE"", ""weight"": null, ""weightUnit"": ""gram"", ""volumeRatio"": 40.0, ""volumeRatioUnit"": ""v/v""}]",30.0,Single Needle,,Rolling Drum,180.0,16.0,0.5,15.0,,45,True,1131.0,,False
https://doi.org/10.1007/s10965-014-0571-8.,PVDF,True,DMF-ACETONE,"[{""solventName"": ""DMF"", ""weight"": null, ""weightUnit"": ""gram"", ""volumeRatio"": 60.0, ""volumeRatioUnit"": ""v/v""}, {""solventName"": ""ACETONE"", ""weight"": null, ""weightUnit"": ""gram"", ""volumeRatio"": 40.0, ""volumeRatioUnit"": ""v/v""}]",30.0,Single Needle,,Rolling Drum,180.0,18.0,0.5,15.0,,45,True,1127.0,,False
https://doi.org/10.1021/acsami.0c02578.,PVDF,True,DMF-ACETONE,"[{""solventName"": ""DMF"", ""weight"": null, ""weightUnit"": ""gram"", ""volumeRatio"": 50.0, ""volumeRatioUnit"": ""v/v""}, {""solventName"": ""ACETONE"", ""weight"": null, ""weightUnit"": ""gram"", ""volumeRatio"": 50.0, ""volumeRatioUnit"": ""v/v""}]",24.0,Single Needle,,Flat,,15.0,6.0,18.0,25.0,30,True,830.0,,False
https://doi.org/10.1021/acsami.0c02578.,PVDF,True,DMF-ACETONE,"[{""solventName"": ""DMF"", ""weight"": null, ""weightUnit"": ""gram"", ""volumeRatio"": 50.0, ""volumeRatioUnit"": ""v/v""}, {""solventName"": ""ACETONE"", ""weight"": null, ""weightUnit"": ""gram"", ""volumeRatio"": 50.0, ""volumeRatioUnit"": ""v/v""}]",24.0,Single Needle,,Flat,,15.0,6.0,18.0,25.0,60,True,1260.0,,True
https://doi.org/10.1016/j.polymertesting.2019.106218,PVDF,True,DMF-ACETONE,"[{""solventName"": ""DMF"", ""weight"": null, ""weightUnit"": ""gram"", ""volumeRatio"": 70.0, ""volumeRatioUnit"": ""v/v""}, {""solventName"": ""ACETONE"", ""weight"": null, ""weightUnit"": ""gram"", ""volumeRatio"": 30.0, ""volumeRatioUnit"": ""v/v""}]",15.0,Single Needle,,Flat,,20.0,0.5,15.0,,45,True,997.0,,False
https://doi.org/10.1016/j.polymertesting.2019.106218,PVDF,True,DMF-ACETONE,"[{""solventName"": ""DMF"", ""weight"": null, ""weightUnit"": ""gram"", ""volumeRatio"": 70.0, ""volumeRatioUnit"": ""v/v""}, {""solventName"": ""ACETONE"", ""weight"": null, ""weightUnit"": ""gram"", ""volumeRatio"": 30.0, ""volumeRatioUnit"": ""v/v""}]",15.0,Single Needle,,Flat,,20.0,0.5,17.5,,45,True,858.0,,False
https://doi.org/10.1016/j.polymertesting.2019.106218,PVDF,True,DMF-ACETONE,"[{""solventName"": ""DMF"", ""weight"": null, ""weightUnit"": ""gram"", ""volumeRatio"": 70.0, ""volumeRatioUnit"": ""v/v""}, {""solventName"": ""ACETONE"", ""weight"": null, ""weightUnit"": ""gram"", ""volumeRatio"": 30.0, ""volumeRatioUnit"": ""v/v""}]",15.0,Single Needle,,Flat,,20.0,0.5,20.0,,45,True,1183.0,,False
https://doi.org/10.1109/NANO.2013.6720964,PVDF,True,NMP-ACETONE,"[{""solventName"": ""NMP"", ""weight"": null, ""weightUnit"": ""gram"", ""volumeRatio"": 50.0, ""volumeRatioUnit"": ""v/v""}, {""solventName"": ""ACETONE"", ""weight"": null, ""weightUnit"": ""gram"", ""volumeRatio"": 50.0, ""volumeRatioUnit"": ""v/v""}]",16.0,Single Needle,,Rolling Drum,500.0,5.0,0.15,10.0,,45,True,750.0,,False
https://doi.org/10.1109/NANO.2013.6720964,PVDF,True,NMP-ACETONE,"[{""solventName"": ""NMP"", ""weight"": null, ""weightUnit"": ""gram"", ""volumeRatio"": 50.0, ""volumeRatioUnit"": ""v/v""}, {""solventName"": ""ACETONE"", ""weight"": null, ""weightUnit"": ""gram"", ""volumeRatio"": 50.0, ""volumeRatioUnit"": ""v/v""}]",16.0,Single Needle,,Rolling Drum,1000.0,5.0,0.15,10.0,,45,True,875.0,,False
https://doi.org/10.1109/NANO.2013.6720964,PVDF,True,NMP-ACETONE,"[{""solventName"": ""NMP"", ""weight"": null, ""weightUnit"": ""gram"", ""volumeRatio"": 50.0, ""volumeRatioUnit"": ""v/v""}, {""solventName"": ""ACETONE"", ""weight"": null, ""weightUnit"": ""gram"", ""volumeRatio"": 50.0, ""volumeRatioUnit"": ""v/v""}]",16.0,Single Needle,,Rolling Drum,1500.0,5.0,0.15,10.0,,45,True,675.0,,False
https://doi.org/10.1109/NANO.2013.6720964,PVDF,True,NMP-ACETONE,"[{""solventName"": ""NMP"", ""weight"": null, ""weightUnit"": ""gram"", ""volumeRatio"": 50.0, ""volumeRatioUnit"": ""v/v""}, {""solventName"": ""ACETONE"", ""weight"": null, ""weightUnit"": ""gram"", ""volumeRatio"": 50.0, ""volumeRatioUnit"": ""v/v""}]",16.0,Single Needle,,Rolling Drum,2000.0,5.0,0.15,10.0,,45,True,625.0,,False
https://doi.org/10.1063/1.4994968,PVDF,True,DMF-ACETONE,"[{""solventName"": ""DMF"", ""weight"": null, ""weightUnit"": ""gram"", ""volumeRatio"": 30.0, ""volumeRatioUnit"": ""v/v""}, {""solventName"": ""ACETONE"", ""weight"": null, ""weightUnit"": ""gram"", ""volumeRatio"": 70.0, ""volumeRatioUnit"": ""v/v""}]",14.0,Single Needle,9.0,Rolling Drum,1500.0,6.0,1.0,15.0,,45,True,800.0,,False
https://doi.org/10.3390/polym14030593,PVDF,True,DMSO-ACETONE,"[{""solventName"": ""DMSO"", ""weight"": null, ""weightUnit"": ""gram"", ""volumeRatio"": 70.0, ""volumeRatioUnit"": ""v/v""}, {""solventName"": ""ACETONE"", ""weight"": null, ""weightUnit"": ""gram"", ""volumeRatio"": 30.0, ""volumeRatioUnit"": ""v/v""}]",20.0,Single Needle,7.0,Rolling Drum,300.0,50.0,1.08,20.0,24.0,26,True,966.0,,False
https://doi.org/10.3390/polym14030593,PVDF,True,DMSO-ACETONE,"[{""solventName"": ""DMSO"", ""weight"": null, ""weightUnit"": ""gram"", ""volumeRatio"": 70.0, ""volumeRatioUnit"": ""v/v""}, {""solventName"": ""ACETONE"", ""weight"": null, ""weightUnit"": ""gram"", ""volumeRatio"": 30.0, ""volumeRatioUnit"": ""v/v""}]",20.0,Single Needle,7.0,Rolling Drum,2000.0,50.0,1.08,20.0,,45,True,395.0,,False
http://dx.doi.org/10.1007/BF03218855,PVDF,True,DMAC-ACETONE,"[{""solventName"": ""DMAC"", ""weight"": null, ""weightUnit"": ""gram"", ""volumeRatio"": 30.0, ""volumeRatioUnit"": ""v/v""}, {""solventName"": ""ACETONE"", ""weight"": null, ""weightUnit"": ""gram"", ""volumeRatio"": 70.0, ""volumeRatioUnit"": ""v/v""}]",19.0,Single Needle,14.0,Flat,,6.0,0.5,10.0,21.0,15-25,True,710.0,,False
http://dx.doi.org/10.1007/BF03218855,PVDF,True,DMAC-ACETONE,"[{""solventName"": ""DMAC"", ""weight"": null, ""weightUnit"": ""gram"", ""volumeRatio"": 30.0, ""volumeRatioUnit"": ""v/v""}, {""solventName"": ""ACETONE"", ""weight"": null, ""weightUnit"": ""gram"", ""volumeRatio"": 70.0, ""volumeRatioUnit"": ""v/v""}]",19.0,Single Needle,14.0,Flat,,6.0,0.5,10.0,21.0,15-25,True,710.0,,False
http://dx.doi.org/10.1007/BF03218855,PVDF,True,DMAC-ACETONE,"[{""solventName"": ""DMAC"", ""weight"": null, ""weightUnit"": ""gram"", ""volumeRatio"": 30.0, ""volumeRatioUnit"": ""v/v""}, {""solventName"": ""ACETONE"", ""weight"": null, ""weightUnit"": ""gram"", ""volumeRatio"": 70.0, ""volumeRatioUnit"": ""v/v""}]",19.0,Single Needle,14.0,Flat,,6.0,0.5,10.0,21.0,15-25,True,710.0,,False
http://dx.doi.org/10.1007/BF03218855,PVDF,True,DMAC-ACETONE,"[{""solventName"": ""DMAC"", ""weight"": null, ""weightUnit"": ""gram"", ""volumeRatio"": 30.0, ""volumeRatioUnit"": ""v/v""}, {""solventName"": ""ACETONE"", ""weight"": null, ""weightUnit"": ""gram"", ""volumeRatio"": 70.0, ""volumeRatioUnit"": ""v/v""}]",19.0,Single Needle,14.0,Flat,,6.0,0.5,10.0,21.0,15-25,True,710.0,,False
http://dx.doi.org/10.1007/BF03218855,PVDF,True,DMAC-ACETONE,"[{""solventName"": ""DMAC"", ""weight"": null, ""weightUnit"": ""gram"", ""volumeRatio"": 30.0, ""volumeRatioUnit"": ""v/v""}, {""solventName"": ""ACETONE"", ""weight"": null, ""weightUnit"": ""gram"", ""volumeRatio"": 70.0, ""volumeRatioUnit"": ""v/v""}]",19.0,Single Needle,14.0,Flat,,6.0,0.5,10.0,21.0,15-25,True,710.0,,False
http://dx.doi.org/10.1007/BF03218855,PVDF,True,DMAC-ACETONE,"[{""solventName"": ""DMAC"", ""weight"": null, ""weightUnit"": ""gram"", ""volumeRatio"": 30.0, ""volumeRatioUnit"": ""v/v""}, {""solventName"": ""ACETONE"", ""weight"": null, ""weightUnit"": ""gram"", ""volumeRatio"": 70.0, ""volumeRatioUnit"": ""v/v""}]",19.0,Single Needle,14.0,Flat,,6.0,0.5,10.0,21.0,15-25,True,710.0,,False
http://dx.doi.org/10.1007/BF03218855,PVDF,True,DMAC-ACETONE,"[{""solventName"": ""DMAC"", ""weight"": null, ""weightUnit"": ""gram"", ""volumeRatio"": 30.0, ""volumeRatioUnit"": ""v/v""}, {""solventName"": ""ACETONE"", ""weight"": null, ""weightUnit"": ""gram"", ""volumeRatio"": 70.0, ""volumeRatioUnit"": ""v/v""}]",19.0,Single Needle,14.0,Flat,,6.0,0.5,10.0,21.0,15-25,True,710.0,,False
http://dx.doi.org/10.1007/BF03218855,PVDF,True,DMAC-ACETONE,"[{""solventName"": ""DMAC"", ""weight"": null, ""weightUnit"": ""gram"", ""volumeRatio"": 30.0, ""volumeRatioUnit"": ""v/v""}, {""solventName"": ""ACETONE"", ""weight"": null, ""weightUnit"": ""gram"", ""volumeRatio"": 70.0, ""volumeRatioUnit"": ""v/v""}]",19.0,Single Needle,14.0,Flat,,10.0,0.5,10.0,21.0,15-25,True,560.0,,False
http://dx.doi.org/10.1007/BF03218855,PVDF,True,DMAC-ACETONE,"[{""solventName"": ""DMAC"", ""weight"": null, ""weightUnit"": ""gram"", ""volumeRatio"": 30.0, ""volumeRatioUnit"": ""v/v""}, {""solventName"": ""ACETONE"", ""weight"": null, ""weightUnit"": ""gram"", ""volumeRatio"": 70.0, ""volumeRatioUnit"": ""v/v""}]",19.0,Single Needle,14.0,Flat,,10.0,0.5,10.0,21.0,15-25,True,560.0,,False
http://dx.doi.org/10.1007/BF03218855,PVDF,True,DMAC-ACETONE,"[{""solventName"": ""DMAC"", ""weight"": null, ""weightUnit"": ""gram"", ""volumeRatio"": 30.0, ""volumeRatioUnit"": ""v/v""}, {""solventName"": ""ACETONE"", ""weight"": null, ""weightUnit"": ""gram"", ""volumeRatio"": 70.0, ""volumeRatioUnit"": ""v/v""}]",19.0,Single Needle,14.0,Flat,,10.0,0.5,10.0,21.0,15-25,True,560.0,,False
http://dx.doi.org/10.1007/BF03218855,PVDF,True,DMAC-ACETONE,"[{""solventName"": ""DMAC"", ""weight"": null, ""weightUnit"": ""gram"", ""volumeRatio"": 30.0, ""volumeRatioUnit"": ""v/v""}, {""solventName"": ""ACETONE"", ""weight"": null, ""weightUnit"": ""gram"", ""volumeRatio"": 70.0, ""volumeRatioUnit"": ""v/v""}]",19.0,Single Needle,14.0,Flat,,10.0,0.5,10.0,21.0,15-25,True,560.0,,False
http://dx.doi.org/10.1007/BF03218855,PVDF,True,DMAC-ACETONE,"[{""solventName"": ""DMAC"", ""weight"": null, ""weightUnit"": ""gram"", ""volumeRatio"": 30.0, ""volumeRatioUnit"": ""v/v""}, {""solventName"": ""ACETONE"", ""weight"": null, ""weightUnit"": ""gram"", ""volumeRatio"": 70.0, ""volumeRatioUnit"": ""v/v""}]",19.0,Single Needle,14.0,Flat,,10.0,0.5,10.0,21.0,15-25,True,560.0,,False
http://dx.doi.org/10.1007/BF03218855,PVDF,True,DMAC-ACETONE,"[{""solventName"": ""DMAC"", ""weight"": null, ""weightUnit"": ""gram"", ""volumeRatio"": 30.0, ""volumeRatioUnit"": ""v/v""}, {""solventName"": ""ACETONE"", ""weight"": null, ""weightUnit"": ""gram"", ""volumeRatio"": 70.0, ""volumeRatioUnit"": ""v/v""}]",19.0,Single Needle,14.0,Flat,,10.0,0.5,10.0,21.0,15-25,True,560.0,,False
http://dx.doi.org/10.1007/BF03218855,PVDF,True,DMAC-ACETONE,"[{""solventName"": ""DMAC"", ""weight"": null, ""weightUnit"": ""gram"", ""volumeRatio"": 30.0, ""volumeRatioUnit"": ""v/v""}, {""solventName"": ""ACETONE"", ""weight"": null, ""weightUnit"": ""gram"", ""volumeRatio"": 70.0, ""volumeRatioUnit"": ""v/v""}]",19.0,Single Needle,14.0,Flat,,10.0,0.5,10.0,21.0,15-25,True,560.0,,False
http://dx.doi.org/10.1007/BF03218855,PVDF,True,DMAC-ACETONE,"[{""solventName"": ""DMAC"", ""weight"": null, ""weightUnit"": ""gram"", ""volumeRatio"": 30.0, ""volumeRatioUnit"": ""v/v""}, {""solventName"": ""ACETONE"", ""weight"": null, ""weightUnit"": ""gram"", ""volumeRatio"": 70.0, ""volumeRatioUnit"": ""v/v""}]",19.0,Single Needle,14.0,Flat,,7.0,0.5,10.0,21.0,15-25,True,640.0,,False
http://dx.doi.org/10.1007/BF03218855,PVDF,True,DMAC-ACETONE,"[{""solventName"": ""DMAC"", ""weight"": null, ""weightUnit"": ""gram"", ""volumeRatio"": 30.0, ""volumeRatioUnit"": ""v/v""}, {""solventName"": ""ACETONE"", ""weight"": null, ""weightUnit"": ""gram"", ""volumeRatio"": 70.0, ""volumeRatioUnit"": ""v/v""}]",19.0,Single Needle,14.0,Flat,,7.0,0.5,10.0,21.0,15-25,True,640.0,,False
http://dx.doi.org/10.1007/BF03218855,PVDF,True,DMAC-ACETONE,"[{""solventName"": ""DMAC"", ""weight"": null, ""weightUnit"": ""gram"", ""volumeRatio"": 30.0, ""volumeRatioUnit"": ""v/v""}, {""solventName"": ""ACETONE"", ""weight"": null, ""weightUnit"": ""gram"", ""volumeRatio"": 70.0, ""volumeRatioUnit"": ""v/v""}]",19.0,Single Needle,14.0,Flat,,7.0,0.5,10.0,21.0,15-25,True,640.0,,False
http://dx.doi.org/10.1007/BF03218855,PVDF,True,DMAC-ACETONE,"[{""solventName"": ""DMAC"", ""weight"": null, ""weightUnit"": ""gram"", ""volumeRatio"": 30.0, ""volumeRatioUnit"": ""v/v""}, {""solventName"": ""ACETONE"", ""weight"": null, ""weightUnit"": ""gram"", ""volumeRatio"": 70.0, ""volumeRatioUnit"": ""v/v""}]",19.0,Single Needle,14.0,Flat,,7.0,0.5,10.0,21.0,15-25,True,640.0,,False
http://dx.doi.org/10.1007/BF03218855,PVDF,True,DMAC-ACETONE,"[{""solventName"": ""DMAC"", ""weight"": null, ""weightUnit"": ""gram"", ""volumeRatio"": 30.0, ""volumeRatioUnit"": ""v/v""}, {""solventName"": ""ACETONE"", ""weight"": null, ""weightUnit"": ""gram"", ""volumeRatio"": 70.0, ""volumeRatioUnit"": ""v/v""}]",19.0,Single Needle,14.0,Flat,,7.0,0.5,10.0,21.0,15-25,True,640.0,,False
