Repository: taltechloc/Cogni-e-SpinDB

# Cogni-e-SpinDB 1.0: Open Dataset of Electrospinning Parameter Configurations and Resultant Nanofiber Morphologies
This repository provides the **search strategies**, **exploratory data analysis (EDA)**, and **machine learning (ML) modeling** used for a data descriptor paper for Cogni-e-SpinDB 1.0 data.

---

## 📖 Overview

Electrospinning is a versatile technique for producing nanofibers, and process control plays a crucial role in tuning fiber morphology and multi-layered architectures.  
This repository documents the exact **search strategies** used to identify research publications related to:

- General electrospinning
- Process control in electrospinning
- Multi-layer process control

File: Dataset.csv (part 6 of 7)
doi,polymer(s),is_solvent_blend,solvent(s),solvent_components,solution_concentration_wt%,needle_type,needle_diameter_G,collector_type,rotation_speed_rpm,voltage_kv,flow_rate_ml/h,tip_collector_distance_cm,temperature_c,humidity_%,formation_stable,fiber_diameter_nm,fiber_diameter_variation_nm,tail_observation
https://doi.org/10.1016/j.mtsust.2022.100275,PVDF,True,DMF-ACETONE,"[{""solventName"": ""DMF"", ""weight"": null, ""weightUnit"": ""gram"", ""volumeRatio"": 40.0, ""volumeRatioUnit"": ""v/v""}, {""solventName"": ""ACETONE"", ""weight"": null, ""weightUnit"": ""gram"", ""volumeRatio"": 60.0, ""volumeRatioUnit"": ""v/v""}]",20.0,Single Needle,13.0,Rolling Drum,100.0,15.0,1.0,15.0,,45,True,338.0,,False
https://doi.org/10.1016/j.mtsust.2022.100275,PVDF,True,DMF-ACETONE,"[{""solventName"": ""DMF"", ""weight"": null, ""weightUnit"": ""gram"", ""volumeRatio"": 40.0, ""volumeRatioUnit"": ""v/v""}, {""solventName"": ""ACETONE"", ""weight"": null, ""weightUnit"": ""gram"", ""volumeRatio"": 60.0, ""volumeRatioUnit"": ""v/v""}]",20.0,Single Needle,13.0,Rolling Drum,100.0,15.0,1.0,15.0,,45,True,338.0,,False
https://doi.org/10.1016/j.mtsust.2022.100275,PVDF,True,DMF-ACETONE,"[{""solventName"": ""DMF"", ""weight"": null, ""weightUnit"": ""gram"", ""volumeRatio"": 40.0, ""volumeRatioUnit"": ""v/v""}, {""solventName"": ""ACETONE"", ""weight"": null, ""weightUnit"": ""gram"", ""volumeRatio"": 60.0, ""volumeRatioUnit"": ""v/v""}]",20.0,Single Needle,13.0,Rolling Drum,100.0,15.0,1.0,15.0,,45,True,338.0,,False
https://doi.org/10.1016/j.mtsust.2022.100275,PVDF,True,DMF-ACETONE,"[{""solventName"": ""DMF"", ""weight"": null, ""weightUnit"": ""gram"", ""volumeRatio"": 40.0, ""volumeRatioUnit"": ""v/v""}, {""solventName"": ""ACETONE"", ""weight"": null, ""weightUnit"": ""gram"", ""volumeRatio"": 60.0, ""volumeRatioUnit"": ""v/v""}]",20.0,Single Needle,13.0,Rolling Drum,100.0,15.0,1.0,15.0,,45,True,338.0,,False
https://doi.org/10.1016/j.mtsust.2022.100275,PVDF,True,DMF-ACETONE,"[{""solventName"": ""DMF"", ""weight"": null, ""weightUnit"": ""gram"", ""volumeRatio"": 40.0, ""volumeRatioUnit"": ""v/v""}, {""solventName"": ""ACETONE"", ""weight"": null, ""weightUnit"": ""gram"", ""volumeRatio"": 60.0, ""volumeRatioUnit"": ""v/v""}]",20.0,Single Needle,13.0,Rolling Drum,100.0,15.0,1.0,15.0,,45,True,338.0,,False
https://doi.org/10.1016/j.materresbull.2022.112052,PVDF,True,DMF-ACETONE,"[{""solventName"": ""DMF"", ""weight"": null, ""weightUnit"": ""gram"", ""volumeRatio"": 70.0, ""volumeRatioUnit"": ""v/v""}, {""solventName"": ""ACETONE"", ""weight"": null, ""weightUnit"": ""gram"", ""volumeRatio"": 30.0, ""volumeRatioUnit"": ""v/v""}]",18.0,Single Needle,8.0,Rolling Drum,700.0,20.0,0.8,20.0,,45,True,94.0,,False
https://doi.org/10.1016/j.materresbull.2022.112052,PVDF,True,DMF-ACETONE,"[{""solventName"": ""DMF"", ""weight"": null, ""weightUnit"": ""gram"", ""volumeRatio"": 70.0, ""volumeRatioUnit"": ""v/v""}, {""solventName"": ""ACETONE"", ""weight"": null, ""weightUnit"": ""gram"", ""volumeRatio"": 30.0, ""volumeRatioUnit"": ""v/v""}]",18.0,Single Needle,8.0,Rolling Drum,700.0,20.0,0.8,20.0,,45,True,94.0,,False
https://doi.org/10.1016/j.materresbull.2022.112052,PVDF,True,DMF-ACETONE,"[{""solventName"": ""DMF"", ""weight"": null, ""weightUnit"": ""gram"", ""volumeRatio"": 70.0, ""volumeRatioUnit"": ""v/v""}, {""solventName"": ""ACETONE"", ""weight"": null, ""weightUnit"": ""gram"", ""volumeRatio"": 30.0, ""volumeRatioUnit"": ""v/v""}]",18.0,Single Needle,8.0,Rolling Drum,700.0,20.0,0.8,20.0,,45,True,94.0,,False
https://doi.org/10.1016/j.materresbull.2022.112052,PVDF,True,DMF-ACETONE,"[{""solventName"": ""DMF"", ""weight"": null, ""weightUnit"": ""gram"", ""volumeRatio"": 70.0, ""volumeRatioUnit"": ""v/v""}, {""solventName"": ""ACETONE"", ""weight"": null, ""weightUnit"": ""gram"", ""volumeRatio"": 30.0, ""volumeRatioUnit"": ""v/v""}]",18.0,Single Needle,8.0,Rolling Drum,700.0,20.0,0.8,20.0,,45,True,94.0,,False
https://doi.org/10.1016/j.jmrt.2023.01.007,PVDF,False,DMF,"[{""solventName"": ""DMF"", ""weight"": null, ""weightUnit"": ""gram"", ""volumeRatio"": 100.0, ""volumeRatioUnit"": ""v/v""}]",20.0,Single Needle,13.0,Rolling Drum,100.0,17.0,0.4,10.0,,45,True,343.5,,False
https://doi.org/10.1016/j.jmrt.2023.01.007,PVDF,False,DMF,"[{""solventName"": ""DMF"", ""weight"": null, ""weightUnit"": ""gram"", ""volumeRatio"": 100.0, ""volumeRatioUnit"": ""v/v""}]",20.0,Single Needle,13.0,Rolling Drum,100.0,17.0,0.4,10.0,,45,True,343.5,,False
https://doi.org/10.1016/j.jmrt.2023.01.007,PVDF,False,DMF,"[{""solventName"": ""DMF"", ""weight"": null, ""weightUnit"": ""gram"", ""volumeRatio"": 100.0, ""volumeRatioUnit"": ""v/v""}]",20.0,Single Needle,13.0,Rolling Drum,100.0,17.0,0.4,10.0,,45,True,343.5,,False
https://doi.org/10.1016/j.jmrt.2023.01.007,PVDF,False,DMF,"[{""solventName"": ""DMF"", ""weight"": null, ""weightUnit"": ""gram"", ""volumeRatio"": 100.0, ""volumeRatioUnit"": ""v/v""}]",20.0,Single Needle,13.0,Rolling Drum,100.0,17.0,0.4,10.0,,45,True,343.5,,False
https://doi.org/10.1016/j.jmrt.2023.01.007,PVDF,False,DMF,"[{""solventName"": ""DMF"", ""weight"": null, ""weightUnit"": ""gram"", ""volumeRatio"": 100.0, ""volumeRatioUnit"": ""v/v""}]",20.0,Single Needle,13.0,Rolling Drum,100.0,17.0,0.4,10.0,,45,True,343.5,,False
https://doi.org/10.1016/j.jmrt.2023.01.007,PVDF,False,DMF,"[{""solventName"": ""DMF"", ""weight"": null, ""weightUnit"": ""gram"", ""volumeRatio"": 100.0, ""volumeRatioUnit"": ""v/v""}]",20.0,Single Needle,13.0,Rolling Drum,100.0,17.0,0.4,10.0,,45,True,343.5,,False
https://doi.org/10.1016/j.jmrt.2023.01.007,PVDF,False,DMF,"[{""solventName"": ""DMF"", ""weight"": null, ""weightUnit"": ""gram"", ""volumeRatio"": 100.0, ""volumeRatioUnit"": ""v/v""}]",20.0,Single Needle,13.0,Rolling Drum,100.0,17.0,0.4,10.0,,45,True,343.5,,False
https://doi.org/10.1016/j.jmrt.2023.01.007,PVDF,False,DMF,"[{""solventName"": ""DMF"", ""weight"": null, ""weightUnit"": ""gram"", ""volumeRatio"": 100.0, ""volumeRatioUnit"": ""v/v""}]",20.0,Single Needle,13.0,Rolling Drum,100.0,17.0,0.4,10.0,,45,True,343.5,,False
https://doi.org/10.1016/j.jmrt.2023.01.007,PVDF,False,DMF,"[{""solventName"": ""DMF"", ""weight"": null, ""weightUnit"": ""gram"", ""volumeRatio"": 100.0, ""volumeRatioUnit"": ""v/v""}]",20.0,Single Needle,13.0,Rolling Drum,100.0,17.0,0.4,10.0,,45,True,343.5,,False
https://doi.org/10.3390/polym13030464,PVDF,True,DMF-ACETONE,"[{""solventName"": ""DMF"", ""weight"": null, ""weightUnit"": ""gram"", ""volumeRatio"": 60.0, ""volumeRatioUnit"": ""v/v""}, {""solventName"": ""ACETONE"", ""weight"": null, ""weightUnit"": ""gram"", ""volumeRatio"": 40.0, ""volumeRatioUnit"": ""v/v""}]",15.0,Single Needle,12.0,Flat,,17.5,0.8,15.0,20.0,40,False,,,False
https://doi.org/10.3390/polym13030464,PVDF,True,DMF-ACETONE,"[{""solventName"": ""DMF"", ""weight"": null, ""weightUnit"": ""gram"", ""volumeRatio"": 60.0, ""volumeRatioUnit"": ""v/v""}, {""solventName"": ""ACETONE"", ""weight"": null, ""weightUnit"": ""gram"", ""volumeRatio"": 40.0, ""volumeRatioUnit"": ""v/v""}]",15.0,Single Needle,12.0,Flat,,10.0,1.4,15.0,20.0,40,False,,,False
https://doi.org/10.1016/j.memsci.2022.120850,PVDF,True,DMAC-ACETONE,"[{""solventName"": ""DMAC"", ""weight"": null, ""weightUnit"": ""gram"", ""volumeRatio"": 66.44, ""volumeRatioUnit"": ""v/v""}, {""solventName"": ""ACETONE"", ""weight"": null, ""weightUnit"": ""gram"", ""volumeRatio"": 33.56, ""volumeRatioUnit"": ""v/v""}]",17.0,Single Needle,,Flat,,15.0,1.0,15.0,18.0,30,True,64.0,,False
https://doi.org/10.1016/j.memsci.2022.120850,PVDF,True,DMAC-ACETONE,"[{""solventName"": ""DMAC"", ""weight"": null, ""weightUnit"": ""gram"", ""volumeRatio"": 55.95, ""volumeRatioUnit"": ""v/v""}, {""solventName"": ""ACETONE"", ""weight"": null, ""weightUnit"": ""gram"", ""volumeRatio"": 44.05, ""volumeRatioUnit"": ""v/v""}]",17.0,Single Needle,,Flat,,15.0,1.0,15.0,18.0,30,True,82.0,,False
https://doi.org/10.1016/j.memsci.2022.120850,PVDF,True,DMAC-ACETONE,"[{""solventName"": ""DMAC"", ""weight"": null, ""weightUnit"": ""gram"", ""volumeRatio"": 45.95, ""volumeRatioUnit"": ""v/v""}, {""solventName"": ""ACETONE"", ""weight"": null, ""weightUnit"": ""gram"", ""volumeRatio"": 54.05, ""volumeRatioUnit"": ""v/v""}]",17.0,Single Needle,,Flat,,15.0,1.0,15.0,18.0,30,True,189.0,,False
https://doi.org/10.1016/j.memsci.2022.120850,PVDF,True,DMAC-ACETONE,"[{""solventName"": ""DMAC"", ""weight"": null, ""weightUnit"": ""gram"", ""volumeRatio"": 35.9, ""volumeRatioUnit"": ""v/v""}, {""solventName"": ""ACETONE"", ""weight"": null, ""weightUnit"": ""gram"", ""volumeRatio"": 64.1, ""volumeRatioUnit"": ""v/v""}]",17.0,Single Needle,,Flat,,15.0,1.0,15.0,18.0,30,True,378.0,,False
https://doi.org/10.1016/j.memsci.2022.120850,PVDF,True,DMAC-ACETONE,"[{""solventName"": ""DMAC"", ""weight"": null, ""weightUnit"": ""gram"", ""volumeRatio"": 66.44, ""volumeRatioUnit"": ""v/v""}, {""solventName"": ""ACETONE"", ""weight"": null, ""weightUnit"": ""gram"", ""volumeRatio"": 33.56, ""volumeRatioUnit"": ""v/v""}]",25.0,Single Needle,,Flat,,15.0,0.4,15.0,18.0,30,True,766.0,,False
https://doi.org/10.1177/15280837221106235,PVDF,True,DMAC-ACETONE,"[{""solventName"": ""DMAC"", ""weight"": null, ""weightUnit"": ""gram"", ""volumeRatio"": 71.43, ""volumeRatioUnit"": ""v/v""}, {""solventName"": ""ACETONE"", ""weight"": null, ""weightUnit"": ""gram"", ""volumeRatio"": 28.569999999999993, ""volumeRatioUnit"": ""v/v""}]",19.9,Single Needle,,Flat,,8.0,0.2,10.0,24.0,50,False,,,False
https://doi.org/10.1177/15280837221106235,PVDF,True,DMAC-ACETONE,"[{""solventName"": ""DMAC"", ""weight"": null, ""weightUnit"": ""gram"", ""volumeRatio"": 71.43, ""volumeRatioUnit"": ""v/v""}, {""solventName"": ""ACETONE"", ""weight"": null, ""weightUnit"": ""gram"", ""volumeRatio"": 28.569999999999993, ""volumeRatioUnit"": ""v/v""}]",19.9,Single Needle,,Flat,,12.0,0.2,25.0,24.0,50,False,,,False
https://doi.org/10.1177/15280837221106235,PVDF,True,DMAC-ACETONE,"[{""solventName"": ""DMAC"", ""weight"": null, ""weightUnit"": ""gram"", ""volumeRatio"": 62.82, ""volumeRatioUnit"": ""v/v""}, {""solventName"": ""ACETONE"", ""weight"": null, ""weightUnit"": ""gram"", ""volumeRatio"": 37.18, ""volumeRatioUnit"": ""v/v""}]",17.7,Single Needle,,Flat,,15.0,0.2,30.0,24.0,50,False,,,False
https://doi.org/10.1177/15280837221106235,PVDF,True,DMAC-ACETONE,"[{""solventName"": ""DMAC"", ""weight"": null, ""weightUnit"": ""gram"", ""volumeRatio"": 62.82, ""volumeRatioUnit"": ""v/v""}, {""solventName"": ""ACETONE"", ""weight"": null, ""weightUnit"": ""gram"", ""volumeRatio"": 37.18, ""volumeRatioUnit"": ""v/v""}]",17.7,Single Needle,,Flat,,15.0,0.2,35.0,24.0,50,False,,,False
https://doi.org/10.1177/15280837221106235,PVDF,True,DMAC-ACETONE,"[{""solventName"": ""DMAC"", ""weight"": null, ""weightUnit"": ""gram"", ""volumeRatio"": 59.02, ""volumeRatioUnit"": ""v/v""}, {""solventName"": ""ACETONE"", ""weight"": null, ""weightUnit"": ""gram"", ""volumeRatio"": 40.98, ""volumeRatioUnit"": ""v/v""}]",16.9,Single Needle,,Flat,,8.0,0.2,30.0,24.0,50,False,,,False
https://doi.org/10.1177/15280837221106235,PVDF,True,DMAC-ACETONE,"[{""solventName"": ""DMAC"", ""weight"": null, ""weightUnit"": ""gram"", ""volumeRatio"": 70.0, ""volumeRatioUnit"": ""v/v""}, {""solventName"": ""ACETONE"", ""weight"": null, ""weightUnit"": ""gram"", ""volumeRatio"": 30.0, ""volumeRatioUnit"": ""v/v""}]",19.7,Single Needle,,Flat,,8.0,0.2,35.0,24.0,50,False,,,False
https://doi.org/10.1177/15280837221106235,PVDF,True,DMAC-ACETONE,"[{""solventName"": ""DMAC"", ""weight"": null, ""weightUnit"": ""gram"", ""volumeRatio"": 66.67, ""volumeRatioUnit"": ""v/v""}, {""solventName"": ""ACETONE"", ""weight"": null, ""weightUnit"": ""gram"", ""volumeRatio"": 33.33, ""volumeRatioUnit"": ""v/v""}]",18.7,Single Needle,,Flat,,8.0,0.2,35.0,24.0,50,False,,,False
https://doi.org/10.1007/978-981-19-9267-4_74,PVDF,False,DMF,"[{""solventName"": ""DMF"", ""weight"": null, ""weightUnit"": ""gram"", ""volumeRatio"": 100.0, ""volumeRatioUnit"": ""v/v""}]",15.0,Single Needle,,Flat,,15.0,0.8,15.0,24.0,50,False,,,False
https://doi.org/10.1007/978-981-19-9267-4_74,PVDF,False,DMF,"[{""solventName"": ""DMF"", ""weight"": null, ""weightUnit"": ""gram"", ""volumeRatio"": 100.0, ""volumeRatioUnit"": ""v/v""}]",15.0,Single Needle,,Flat,,15.0,1.0,15.0,24.0,50,False,,,False
https://doi.org/10.1007/978-981-19-9267-4_74,PVDF,False,DMF,"[{""solventName"": ""DMF"", ""weight"": null, ""weightUnit"": ""gram"", ""volumeRatio"": 100.0, ""volumeRatioUnit"": ""v/v""}]",15.0,Single Needle,,Flat,,15.0,1.2,15.0,24.0,50,False,,,False
https://doi.org/10.1007/978-981-19-9267-4_74,PVDF,False,DMF,"[{""solventName"": ""DMF"", ""weight"": null, ""weightUnit"": ""gram"", ""volumeRatio"": 100.0, ""volumeRatioUnit"": ""v/v""}]",15.0,Single Needle,,Flat,,15.0,1.4,15.0,24.0,50,False,,,False
https://doi.org/10.1007/978-981-19-9267-4_74,PVDF,False,DMF,"[{""solventName"": ""DMF"", ""weight"": null, ""weightUnit"": ""gram"", ""volumeRatio"": 100.0, ""volumeRatioUnit"": ""v/v""}]",15.0,Single Needle,,Flat,,20.0,0.8,15.0,24.0,50,False,,,False
https://doi.org/10.1007/978-981-19-9267-4_74,PVDF,False,DMF,"[{""solventName"": ""DMF"", ""weight"": null, ""weightUnit"": ""gram"", ""volumeRatio"": 100.0, ""volumeRatioUnit"": ""v/v""}]",15.0,Single Needle,,Flat,,20.0,1.0,15.0,24.0,50,False,,,False
https://doi.org/10.1007/978-981-19-9267-4_74,PVDF,False,DMF,"[{""solventName"": ""DMF"", ""weight"": null, ""weightUnit"": ""gram"", ""volumeRatio"": 100.0, ""volumeRatioUnit"": ""v/v""}]",15.0,Single Needle,,Flat,,20.0,1.2,15.0,24.0,50,False,,,False
https://doi.org/10.1007/978-981-19-9267-4_74,PVDF,False,DMF,"[{""solventName"": ""DMF"", ""weight"": null, ""weightUnit"": ""gram"", ""volumeRatio"": 100.0, ""volumeRatioUnit"": ""v/v""}]",15.0,Single Needle,,Flat,,20.0,1.4,15.0,24.0,50,False,,,False
https://doi.org/10.3390/nano12060962,PVDF,True,DMF-ACETONE,"[{""solventName"": ""DMF"", ""weight"": null, ""weightUnit"": ""gram"", ""volumeRatio"": 66.67, ""volumeRatioUnit"": ""v/v""}, {""solventName"": ""ACETONE"", ""weight"": null, ""weightUnit"": ""gram"", ""volumeRatio"": 33.33, ""volumeRatioUnit"": ""v/v""}]",14.77,Single Needle,,Flat,,10.0,1.0,15.0,20.0,45,False,,,False
https://doi.org/10.3390/nano12060962,PVDF,True,DMF-ACETONE,"[{""solventName"": ""DMF"", ""weight"": null, ""weightUnit"": ""gram"", ""volumeRatio"": 50.0, ""volumeRatioUnit"": ""v/v""}, {""solventName"": ""ACETONE"", ""weight"": null, ""weightUnit"": ""gram"", ""volumeRatio"": 50.0, ""volumeRatioUnit"": ""v/v""}]",14.28,Single Needle,,Flat,,10.0,1.0,15.0,20.0,45,False,,,False
https://doi.org/10.3390/nano12060962,PVDF,True,DMSO-ACETONE,"[{""solventName"": ""DMSO"", ""weight"": null, ""weightUnit"": ""gram"", ""volumeRatio"": 66.67, ""volumeRatioUnit"": ""v/v""}, {""solventName"": ""ACETONE"", ""weight"": null, ""weightUnit"": ""gram"", ""volumeRatio"": 33.33, ""volumeRatioUnit"": ""v/v""}]",16.15,Single Needle,,Flat,,10.0,1.0,15.0,20.0,45,True,992.0,,False
https://doi.org/10.3390/nano12060962,PVDF,True,DMSO-ACETONE,"[{""solventName"": ""DMSO"", ""weight"": null, ""weightUnit"": ""gram"", ""volumeRatio"": 50.0, ""volumeRatioUnit"": ""v/v""}, {""solventName"": ""ACETONE"", ""weight"": null, ""weightUnit"": ""gram"", ""volumeRatio"": 50.0, ""volumeRatioUnit"": ""v/v""}]",15.21,Single Needle,,Flat,,10.0,1.0,15.0,20.0,45,True,817.0,,False
https://doi.org/10.3390/nano12060962,PVDF,True,DMSO-ACETONE,"[{""solventName"": ""DMSO"", ""weight"": null, ""weightUnit"": ""gram"", ""volumeRatio"": 40.0, ""volumeRatioUnit"": ""v/v""}, {""solventName"": ""ACETONE"", ""weight"": null, ""weightUnit"": ""gram"", ""volumeRatio"": 60.0, ""volumeRatioUnit"": ""v/v""}]",14.71,Single Needle,,Flat,,10.0,1.0,15.0,20.0,45,True,602.0,,False
https://doi.org/10.3390/nano12060962,PVDF,True,DMSO-ACETONE,"[{""solventName"": ""DMSO"", ""weight"": null, ""weightUnit"": ""gram"", ""volumeRatio"": 40.0, ""volumeRatioUnit"": ""v/v""}, {""solventName"": ""ACETONE"", ""weight"": null, ""weightUnit"": ""gram"", ""volumeRatio"": 60.0, ""volumeRatioUnit"": ""v/v""}]",16.15,Single Needle,,Flat,,10.0,0.5,15.0,20.0,45,True,658.0,,False
https://doi.org/10.3390/nano12060962,PVDF,True,DMSO-ACETONE,"[{""solventName"": ""DMSO"", ""weight"": null, ""weightUnit"": ""gram"", ""volumeRatio"": 40.0, ""volumeRatioUnit"": ""v/v""}, {""solventName"": ""ACETONE"", ""weight"": null, ""weightUnit"": ""gram"", ""volumeRatio"": 60.0, ""volumeRatioUnit"": ""v/v""}]",16.15,Single Needle,,Flat,,10.0,0.5,30.0,20.0,45,True,822.0,,False
https://doi.org/10.3390/nano12060962,PVDF,True,DMSO-ACETONE,"[{""solventName"": ""DMSO"", ""weight"": null, ""weightUnit"": ""gram"", ""volumeRatio"": 40.0, ""volumeRatioUnit"": ""v/v""}, {""solventName"": ""ACETONE"", ""weight"": null, ""weightUnit"": ""gram"", ""volumeRatio"": 60.0, ""volumeRatioUnit"": ""v/v""}]",16.15,Single Needle,,Flat,,20.0,0.5,30.0,20.0,45,True,734.0,,False
https://doi.org/10.1007/s11814-009-0309-1,PVA,False,WATER,"[{""solventName"": ""WATER"", ""weight"": null, ""weightUnit"": ""gram"", ""volumeRatio"": 100.0, ""volumeRatioUnit"": ""v/v""}]",8.0,Single Needle,,Flat,,15.0,0.2,10.0,20.0,45,True,232.62,26.6,False
https://doi.org/10.1007/s11814-009-0309-1,PVA,False,WATER,"[{""solventName"": ""WATER"", ""weight"": null, ""weightUnit"": ""gram"", ""volumeRatio"": 100.0, ""volumeRatioUnit"": ""v/v""}]",8.0,Single Needle,,Flat,,15.0,0.3,10.0,20.0,45,True,235.5,24.52,False
https://doi.org/10.1007/s11814-009-0309-1,PVA,False,WATER,"[{""solventName"": ""WATER"", ""weight"": null, ""weightUnit"": ""gram"", ""volumeRatio"": 100.0, ""volumeRatioUnit"": ""v/v""}]",8.0,Single Needle,,Flat,,15.0,0.4,10.0,20.0,45,True,252.02,25.89,False
https://doi.org/10.1007/s11814-009-0309-1,PVA,False,WATER,"[{""solventName"": ""WATER"", ""weight"": null, ""weightUnit"": ""gram"", ""volumeRatio"": 100.0, ""volumeRatioUnit"": ""v/v""}]",8.0,Single Needle,,Flat,,20.0,0.2,10.0,20.0,45,True,236.84,37.3,False
https://doi.org/10.1007/s11814-009-0309-1,PVA,False,WATER,"[{""solventName"": ""WATER"", ""weight"": null, ""weightUnit"": ""gram"", ""volumeRatio"": 100.0, ""volumeRatioUnit"": ""v/v""}]",8.0,Single Needle,,Flat,,20.0,0.3,10.0,20.0,45,True,232.08,30.22,False
https://doi.org/10.1007/s11814-009-0309-1,PVA,False,WATER,"[{""solventName"": ""WATER"", ""weight"": null, ""weightUnit"": ""gram"", ""volumeRatio"": 100.0, ""volumeRatioUnit"": ""v/v""}]",8.0,Single Needle,,Flat,,20.0,0.4,10.0,20.0,45,True,249.21,34.49,False
https://doi.org/10.1007/s11814-009-0309-1,PVA,False,WATER,"[{""solventName"": ""WATER"", ""weight"": null, ""weightUnit"": ""gram"", ""volumeRatio"": 100.0, ""volumeRatioUnit"": ""v/v""}]",8.0,Single Needle,,Flat,,25.0,0.2,10.0,20.0,45,True,196.05,34.76,False
https://doi.org/10.1007/s11814-009-0309-1,PVA,False,WATER,"[{""solventName"": ""WATER"", ""weight"": null, ""weightUnit"": ""gram"", ""volumeRatio"": 100.0, ""volumeRatioUnit"": ""v/v""}]",8.0,Single Needle,,Flat,,25.0,0.3,10.0,20.0,45,True,201.38,35.15,False
https://doi.org/10.1007/s11814-009-0309-1,PVA,False,WATER,"[{""solventName"": ""WATER"", ""weight"": null, ""weightUnit"": ""gram"", ""volumeRatio"": 100.0, ""volumeRatioUnit"": ""v/v""}]",8.0,Single Needle,,Flat,,25.0,0.4,10.0,20.0,45,True,215.0,39.0,False
https://doi.org/10.1007/s11814-009-0309-1,PVA,False,WATER,"[{""solventName"": ""WATER"", ""weight"": null, ""weightUnit"": ""gram"", ""volumeRatio"": 100.0, ""volumeRatioUnit"": ""v/v""}]",8.0,Single Needle,,Flat,,15.0,0.2,15.0,20.0,45,True,221.1,28.88,False
https://doi.org/10.1007/s11814-009-0309-1,PVA,False,WATER,"[{""solventName"": ""WATER"", ""weight"": null, ""weightUnit"": ""gram"", ""volumeRatio"": 100.0, ""volumeRatioUnit"": ""v/v""}]",8.0,Single Needle,,Flat,,15.0,0.3,15.0,20.0,45,True,238.63,20.17,False
https://doi.org/10.1007/s11814-009-0309-1,PVA,False,WATER,"[{""solventName"": ""WATER"", ""weight"": null, ""weightUnit"": ""gram"", ""volumeRatio"": 100.0, ""volumeRatioUnit"": ""v/v""}]",8.0,Single Needle,,Flat,,15.0,0.4,15.0,20.0,45,True,242.32,21.99,False
https://doi.org/10.1007/s11814-009-0309-1,PVA,False,WATER,"[{""solventName"": ""WATER"", ""weight"": null, ""weightUnit"": ""gram"", ""volumeRatio"": 100.0, ""volumeRatioUnit"": ""v/v""}]",8.0,Single Needle,,Flat,,20.0,0.2,15.0,20.0,45,True,219.76,36.19,False
https://doi.org/10.1007/s11814-009-0309-1,PVA,False,WATER,"[{""solventName"": ""WATER"", ""weight"": null, ""weightUnit"": ""gram"", ""volumeRatio"": 100.0, ""volumeRatioUnit"": ""v/v""}]",8.0,Single Needle,,Flat,,20.0,0.3,15.0,20.0,45,True,228.56,28.29,False
https://doi.org/10.1007/s11814-009-0309-1,PVA,False,WATER,"[{""solventName"": ""WATER"", ""weight"": null, ""weightUnit"": ""gram"", ""volumeRatio"": 100.0, ""volumeRatioUnit"": ""v/v""}]",8.0,Single Needle,,Flat,,20.0,0.4,15.0,20.0,45,True,242.01,28.3,False
https://doi.org/10.1007/s11814-009-0309-1,PVA,False,WATER,"[{""solventName"": ""WATER"", ""weight"": null, ""weightUnit"": ""gram"", ""volumeRatio"": 100.0, ""volumeRatioUnit"": ""v/v""}]",8.0,Single Needle,,Flat,,25.0,0.2,15.0,20.0,45,True,202.62,33.22,False
https://doi.org/10.1007/s11814-009-0309-1,PVA,False,WATER,"[{""solventName"": ""WATER"", ""weight"": null, ""weightUnit"": ""gram"", ""volumeRatio"": 100.0, ""volumeRatioUnit"": ""v/v""}]",8.0,Single Needle,,Flat,,25.0,0.3,15.0,20.0,45,True,208.21,37.14,False
https://doi.org/10.1007/s11814-009-0309-1,PVA,False,WATER,"[{""solventName"": ""WATER"", ""weight"": null, ""weightUnit"": ""gram"", ""volumeRatio"": 100.0, ""volumeRatioUnit"": ""v/v""}]",8.0,Single Needle,,Flat,,25.0,0.4,15.0,20.0,45,True,213.66,34.84,False
https://doi.org/10.1007/s11814-009-0309-1,PVA,False,WATER,"[{""solventName"": ""WATER"", ""weight"": null, ""weightUnit"": ""gram"", ""volumeRatio"": 100.0, ""volumeRatioUnit"": ""v/v""}]",8.0,Single Needle,,Flat,,15.0,0.2,20.0,20.0,45,True,196.63,30.69,False
https://doi.org/10.1007/s11814-009-0309-1,PVA,False,WATER,"[{""solventName"": ""WATER"", ""weight"": null, ""weightUnit"": ""gram"", ""volumeRatio"": 100.0, ""volumeRatioUnit"": ""v/v""}]",8.0,Single Needle,,Flat,,15.0,0.3,20.0,20.0,45,True,197.73,24.55,False
https://doi.org/10.1007/s11814-009-0309-1,PVA,False,WATER,"[{""solventName"": ""WATER"", ""weight"": null, ""weightUnit"": ""gram"", ""volumeRatio"": 100.0, ""volumeRatioUnit"": ""v/v""}]",8.0,Single Needle,,Flat,,15.0,0.4,20.0,20.0,45,True,206.28,22.11,False
https://doi.org/10.1007/s11814-009-0309-1,PVA,False,WATER,"[{""solventName"": ""WATER"", ""weight"": null, ""weightUnit"": ""gram"", ""volumeRatio"": 100.0, ""volumeRatioUnit"": ""v/v""}]",8.0,Single Needle,,Flat,,20.0,0.2,20.0,20.0,45,True,206.69,31.56,False
https://doi.org/10.1007/s11814-009-0309-1,PVA,False,WATER,"[{""solventName"": ""WATER"", ""weight"": null, ""weightUnit"": ""gram"", ""volumeRatio"": 100.0, ""volumeRatioUnit"": ""v/v""}]",8.0,Single Needle,,Flat,,20.0,0.3,20.0,20.0,45,True,224.38,27.41,False
https://doi.org/10.1007/s11814-009-0309-1,PVA,False,WATER,"[{""solventName"": ""WATER"", ""weight"": null, ""weightUnit"": ""gram"", ""volumeRatio"": 100.0, ""volumeRatioUnit"": ""v/v""}]",8.0,Single Needle,,Flat,,20.0,0.4,20.0,20.0,45,True,242.06,26.51,False
https://doi.org/10.1007/s11814-009-0309-1,PVA,False,WATER,"[{""solventName"": ""WATER"", ""weight"": null, ""weightUnit"": ""gram"", ""volumeRatio"": 100.0, ""volumeRatioUnit"": ""v/v""}]",8.0,Single Needle,,Flat,,25.0,0.2,20.0,20.0,45,True,205.25,40.32,False
https://doi.org/10.1007/s11814-009-0309-1,PVA,False,WATER,"[{""solventName"": ""WATER"", ""weight"": null, ""weightUnit"": ""gram"", ""volumeRatio"": 100.0, ""volumeRatioUnit"": ""v/v""}]",8.0,Single Needle,,Flat,,25.0,0.3,20.0,20.0,45,True,215.7,30.54,False
https://doi.org/10.1007/s11814-009-0309-1,PVA,False,WATER,"[{""solventName"": ""WATER"", ""weight"": null, ""weightUnit"": ""gram"", ""volumeRatio"": 100.0, ""volumeRatioUnit"": ""v/v""}]",8.0,Single Needle,,Flat,,25.0,0.4,20.0,20.0,45,True,231.34,32.4,False
https://doi.org/10.1007/s11814-009-0309-1,PVA,False,WATER,"[{""solventName"": ""WATER"", ""weight"": null, ""weightUnit"": ""gram"", ""volumeRatio"": 100.0, ""volumeRatioUnit"": ""v/v""}]",10.0,Single Needle,,Flat,,15.0,0.2,10.0,20.0,45,True,269.91,30.35,False
https://doi.org/10.1007/s11814-009-0309-1,PVA,False,WATER,"[{""solventName"": ""WATER"", ""weight"": null, ""weightUnit"": ""gram"", ""volumeRatio"": 100.0, ""volumeRatioUnit"": ""v/v""}]",10.0,Single Needle,,Flat,,15.0,0.3,10.0,20.0,45,True,270.05,28.88,False
https://doi.org/10.1007/s11814-009-0309-1,PVA,False,WATER,"[{""solventName"": ""WATER"", ""weight"": null, ""weightUnit"": ""gram"", ""volumeRatio"": 100.0, ""volumeRatioUnit"": ""v/v""}]",10.0,Single Needle,,Flat,,15.0,0.4,10.0,20.0,45,True,291.99,33.98,False
https://doi.org/10.1007/s11814-009-0309-1,PVA,False,WATER,"[{""solventName"": ""WATER"", ""weight"": null, ""weightUnit"": ""gram"", ""volumeRatio"": 100.0, ""volumeRatioUnit"": ""v/v""}]",10.0,Single Needle,,Flat,,20.0,0.2,10.0,20.0,45,True,256.11,38.54,False
https://doi.org/10.1007/s11814-009-0309-1,PVA,False,WATER,"[{""solventName"": ""WATER"", ""weight"": null, ""weightUnit"": ""gram"", ""volumeRatio"": 100.0, ""volumeRatioUnit"": ""v/v""}]",10.0,Single Needle,,Flat,,20.0,0.3,10.0,20.0,45,True,264.86,35.7,False
https://doi.org/10.1007/s11814-009-0309-1,PVA,False,WATER,"[{""solventName"": ""WATER"", ""weight"": null, ""weightUnit"": ""gram"", ""volumeRatio"": 100.0, ""volumeRatioUnit"": ""v/v""}]",10.0,Single Needle,,Flat,,20.0,0.4,10.0,20.0,45,True,278.34,49.13,False
https://doi.org/10.1007/s11814-009-0309-1,PVA,False,WATER,"[{""solventName"": ""WATER"", ""weight"": null, ""weightUnit"": ""gram"", ""volumeRatio"": 100.0, ""volumeRatioUnit"": ""v/v""}]",10.0,Single Needle,,Flat,,25.0,0.2,10.0,20.0,45,True,228.21,42.33,False
https://doi.org/10.1007/s11814-009-0309-1,PVA,False,WATER,"[{""solventName"": ""WATER"", ""weight"": null, ""weightUnit"": ""gram"", ""volumeRatio"": 100.0, ""volumeRatioUnit"": ""v/v""}]",10.0,Single Needle,,Flat,,25.0,0.3,10.0,20.0,45,True,239.28,40.3,False
https://doi.org/10.1007/s11814-009-0309-1,PVA,False,WATER,"[{""solventName"": ""WATER"", ""weight"": null, ""weightUnit"": ""gram"", ""volumeRatio"": 100.0, ""volumeRatioUnit"": ""v/v""}]",10.0,Single Needle,,Flat,,25.0,0.4,10.0,20.0,45,True,238.74,46.57,False
https://doi.org/10.1007/s11814-009-0309-1,PVA,False,WATER,"[{""solventName"": ""WATER"", ""weight"": null, ""weightUnit"": ""gram"", ""volumeRatio"": 100.0, ""volumeRatioUnit"": ""v/v""}]",10.0,Single Needle,,Flat,,15.0,0.2,15.0,20.0,45,True,263.67,34.16,False
https://doi.org/10.1007/s11814-009-0309-1,PVA,False,WATER,"[{""solventName"": ""WATER"", ""weight"": null, ""weightUnit"": ""gram"", ""volumeRatio"": 100.0, ""volumeRatioUnit"": ""v/v""}]",10.0,Single Needle,,Flat,,15.0,0.3,15.0,20.0,45,True,269.29,31.54,False
https://doi.org/10.1007/s11814-009-0309-1,PVA,False,WATER,"[{""solventName"": ""WATER"", ""weight"": null, ""weightUnit"": ""gram"", ""volumeRatio"": 100.0, ""volumeRatioUnit"": ""v/v""}]",10.0,Single Needle,,Flat,,15.0,0.4,15.0,20.0,45,True,277.71,29.4,False
https://doi.org/10.1007/s11814-009-0309-1,PVA,False,WATER,"[{""solventName"": ""WATER"", ""weight"": null, ""weightUnit"": ""gram"", ""volumeRatio"": 100.0, ""volumeRatioUnit"": ""v/v""}]",10.0,Single Needle,,Flat,,20.0,0.2,15.0,20.0,45,True,284.2,38.18,False
https://doi.org/10.1007/s11814-009-0309-1,PVA,False,WATER,"[{""solventName"": ""WATER"", ""weight"": null, ""weightUnit"": ""gram"", ""volumeRatio"": 100.0, ""volumeRatioUnit"": ""v/v""}]",10.0,Single Needle,,Flat,,20.0,0.3,15.0,20.0,45,True,281.82,36.27,False
https://doi.org/10.1007/s11814-009-0309-1,PVA,False,WATER,"[{""solventName"": ""WATER"", ""weight"": null, ""weightUnit"": ""gram"", ""volumeRatio"": 100.0, ""volumeRatioUnit"": ""v/v""}]",10.0,Single Needle,,Flat,,20.0,0.4,15.0,20.0,45,True,282.39,42.07,False
https://doi.org/10.1007/s11814-009-0309-1,PVA,False,WATER,"[{""solventName"": ""WATER"", ""weight"": null, ""weightUnit"": ""gram"", ""volumeRatio"": 100.0, ""volumeRatioUnit"": ""v/v""}]",10.0,Single Needle,,Flat,,25.0,0.2,15.0,20.0,45,True,249.42,40.79,False
https://doi.org/10.1007/s11814-009-0309-1,PVA,False,WATER,"[{""solventName"": ""WATER"", ""weight"": null, ""weightUnit"": ""gram"", ""volumeRatio"": 100.0, ""volumeRatioUnit"": ""v/v""}]",10.0,Single Needle,,Flat,,25.0,0.3,15.0,20.0,45,True,278.22,46.15,False
https://doi.org/10.1007/s11814-009-0309-1,PVA,False,WATER,"[{""solventName"": ""WATER"", ""weight"": null, ""weightUnit"": ""gram"", ""volumeRatio"": 100.0, ""volumeRatioUnit"": ""v/v""}]",10.0,Single Needle,,Flat,,25.0,0.4,15.0,20.0,45,True,286.96,51.16,False
https://doi.org/10.1007/s11814-009-0309-1,PVA,False,WATER,"[{""solventName"": ""WATER"", ""weight"": null, ""weightUnit"": ""gram"", ""volumeRatio"": 100.0, ""volumeRatioUnit"": ""v/v""}]",10.0,Single Needle,,Flat,,15.0,0.2,20.0,20.0,45,True,239.45,27.98,False
https://doi.org/10.1007/s11814-009-0309-1,PVA,False,WATER,"[{""solventName"": ""WATER"", ""weight"": null, ""weightUnit"": ""gram"", ""volumeRatio"": 100.0, ""volumeRatioUnit"": ""v/v""}]",10.0,Single Needle,,Flat,,15.0,0.3,20.0,20.0,45,True,244.04,27.43,False
https://doi.org/10.1007/s11814-009-0309-1,PVA,False,WATER,"[{""solventName"": ""WATER"", ""weight"": null, ""weightUnit"": ""gram"", ""volumeRatio"": 100.0, ""volumeRatioUnit"": ""v/v""}]",10.0,Single Needle,,Flat,,15.0,0.4,20.0,20.0,45,True,251.58,27.26,False
https://doi.org/10.1007/s11814-009-0309-1,PVA,False,WATER,"[{""solventName"": ""WATER"", ""weight"": null, ""weightUnit"": ""gram"", ""volumeRatio"": 100.0, ""volumeRatioUnit"": ""v/v""}]",10.0,Single Needle,,Flat,,20.0,0.2,20.0,20.0,45,True,285.67,35.62,False
https://doi.org/10.1007/s11814-009-0309-1,PVA,False,WATER,"[{""solventName"": ""WATER"", ""weight"": null, ""weightUnit"": ""gram"", ""volumeRatio"": 100.0, ""volumeRatioUnit"": ""v/v""}]",10.0,Single Needle,,Flat,,20.0,0.3,20.0,20.0,45,True,273.05,30.74,False
https://doi.org/10.1007/s11814-009-0309-1,PVA,False,WATER,"[{""solventName"": ""WATER"", ""weight"": null, ""weightUnit"": ""gram"", ""volumeRatio"": 100.0, ""volumeRatioUnit"": ""v/v""}]",10.0,Single Needle,,Flat,,20.0,0.4,20.0,20.0,45,True,280.62,34.66,False
https://doi.org/10.1007/s11814-009-0309-1,PVA,False,WATER,"[{""solventName"": ""WATER"", ""weight"": null, ""weightUnit"": ""gram"", ""volumeRatio"": 100.0, ""volumeRatioUnit"": ""v/v""}]",10.0,Single Needle,,Flat,,25.0,0.2,20.0,20.0,45,True,278.1,40.79,False
https://doi.org/10.1007/s11814-009-0309-1,PVA,False,WATER,"[{""solventName"": ""WATER"", ""weight"": null, ""weightUnit"": ""gram"", ""volumeRatio"": 100.0, ""volumeRatioUnit"": ""v/v""}]",10.0,Single Needle,,Flat,,25.0,0.3,20.0,20.0,45,True,280.95,44.58,False
https://doi.org/10.1007/s11814-009-0309-1,PVA,False,WATER,"[{""solventName"": ""WATER"", ""weight"": null, ""weightUnit"": ""gram"", ""volumeRatio"": 100.0, ""volumeRatioUnit"": ""v/v""}]",10.0,Single Needle,,Flat,,25.0,0.4,20.0,20.0,45,True,306.28,44.04,False
https://doi.org/10.1007/s11814-009-0309-1,PVA,False,WATER,"[{""solventName"": ""WATER"", ""weight"": null, ""weightUnit"": ""gram"", ""volumeRatio"": 100.0, ""volumeRatioUnit"": ""v/v""}]",12.0,Single Needle,,Flat,,15.0,0.2,10.0,20.0,45,True,286.23,27.12,False
https://doi.org/10.1007/s11814-009-0309-1,PVA,False,WATER,"[{""solventName"": ""WATER"", ""weight"": null, ""weightUnit"": ""gram"", ""volumeRatio"": 100.0, ""volumeRatioUnit"": ""v/v""}]",12.0,Single Needle,,Flat,,15.0,0.3,10.0,20.0,45,True,295.6,32.91,False
https://doi.org/10.1007/s11814-009-0309-1,PVA,False,WATER,"[{""solventName"": ""WATER"", ""weight"": null, ""weightUnit"": ""gram"", ""volumeRatio"": 100.0, ""volumeRatioUnit"": ""v/v""}]",12.0,Single Needle,,Flat,,15.0,0.4,10.0,20.0,45,True,293.41,40.48,False
https://doi.org/10.1007/s11814-009-0309-1,PVA,False,WATER,"[{""solventName"": ""WATER"", ""weight"": null, ""weightUnit"": ""gram"", ""volumeRatio"": 100.0, ""volumeRatioUnit"": ""v/v""}]",12.0,Single Needle,,Flat,,20.0,0.2,10.0,20.0,45,True,271.2,34.86,False
https://doi.org/10.1007/s11814-009-0309-1,PVA,False,WATER,"[{""solventName"": ""WATER"", ""weight"": null, ""weightUnit"": ""gram"", ""volumeRatio"": 100.0, ""volumeRatioUnit"": ""v/v""}]",12.0,Single Needle,,Flat,,20.0,0.3,10.0,20.0,45,True,291.89,42.78,False
https://doi.org/10.1007/s11814-009-0309-1,PVA,False,WATER,"[{""solventName"": ""WATER"", ""weight"": null, ""weightUnit"": ""gram"", ""volumeRatio"": 100.0, ""volumeRatioUnit"": ""v/v""}]",12.0,Single Needle,,Flat,,20.0,0.4,10.0,20.0,45,True,295.93,49.43,False
https://doi.org/10.1007/s11814-009-0309-1,PVA,False,WATER,"[{""solventName"": ""WATER"", ""weight"": null, ""weightUnit"": ""gram"", ""volumeRatio"": 100.0, ""volumeRatioUnit"": ""v/v""}]",12.0,Single Needle,,Flat,,25.0,0.2,10.0,20.0,45,True,234.13,39.31,False
https://doi.org/10.1007/s11814-009-0309-1,PVA,False,WATER,"[{""solventName"": ""WATER"", ""weight"": null, ""weightUnit"": ""gram"", ""volumeRatio"": 100.0, ""volumeRatioUnit"": ""v/v""}]",12.0,Single Needle,,Flat,,25.0,0.3,10.0,20.0,45,True,247.65,48.6,False
https://doi.org/10.1007/s11814-009-0309-1,PVA,False,WATER,"[{""solventName"": ""WATER"", ""weight"": null, ""weightUnit"": ""gram"", ""volumeRatio"": 100.0, ""volumeRatioUnit"": ""v/v""}]",12.0,Single Needle,,Flat,,25.0,0.4,10.0,20.0,45,True,247.13,59.02,False
https://doi.org/10.1007/s11814-009-0309-1,PVA,False,WATER,"[{""solventName"": ""WATER"", ""weight"": null, ""weightUnit"": ""gram"", ""volumeRatio"": 100.0, ""volumeRatioUnit"": ""v/v""}]",12.0,Single Needle,,Flat,,15.0,0.2,15.0,20.0,45,True,271.93,33.05,False
https://doi.org/10.1007/s11814-009-0309-1,PVA,False,WATER,"[{""solventName"": ""WATER"", ""weight"": null, ""weightUnit"": ""gram"", ""volumeRatio"": 100.0, ""volumeRatioUnit"": ""v/v""}]",12.0,Single Needle,,Flat,,15.0,0.3,15.0,20.0,45,True,297.65,26.75,False
https://doi.org/10.1007/s11814-009-0309-1,PVA,False,WATER,"[{""solventName"": ""WATER"", ""weight"": null, ""weightUnit"": ""gram"", ""volumeRatio"": 100.0, ""volumeRatioUnit"": ""v/v""}]",12.0,Single Needle,,Flat,,15.0,0.4,15.0,20.0,45,True,296.79,39.84,False
https://doi.org/10.1007/s11814-009-0309-1,PVA,False,WATER,"[{""solventName"": ""WATER"", ""weight"": null, ""weightUnit"": ""gram"", ""volumeRatio"": 100.0, ""volumeRatioUnit"": ""v/v""}]",12.0,Single Needle,,Flat,,20.0,0.2,15.0,20.0,45,True,297.94,38.82,False
https://doi.org/10.1007/s11814-009-0309-1,PVA,False,WATER,"[{""solventName"": ""WATER"", ""weight"": null, ""weightUnit"": ""gram"", ""volumeRatio"": 100.0, ""volumeRatioUnit"": ""v/v""}]",12.0,Single Needle,,Flat,,20.0,0.3,15.0,20.0,45,True,310.06,36.84,False
https://doi.org/10.1007/s11814-009-0309-1,PVA,False,WATER,"[{""solventName"": ""WATER"", ""weight"": null, ""weightUnit"": ""gram"", ""volumeRatio"": 100.0, ""volumeRatioUnit"": ""v/v""}]",12.0,Single Needle,,Flat,,20.0,0.4,15.0,20.0,45,True,312.15,41.69,False
https://doi.org/10.1007/s11814-009-0309-1,PVA,False,WATER,"[{""solventName"": ""WATER"", ""weight"": null, ""weightUnit"": ""gram"", ""volumeRatio"": 100.0, ""volumeRatioUnit"": ""v/v""}]",12.0,Single Needle,,Flat,,25.0,0.2,15.0,20.0,45,True,272.24,39.55,False
https://doi.org/10.1007/s11814-009-0309-1,PVA,False,WATER,"[{""solventName"": ""WATER"", ""weight"": null, ""weightUnit"": ""gram"", ""volumeRatio"": 100.0, ""volumeRatioUnit"": ""v/v""}]",12.0,Single Needle,,Flat,,25.0,0.3,15.0,20.0,45,True,282.04,42.35,False
https://doi.org/10.1007/s11814-009-0309-1,PVA,False,WATER,"[{""solventName"": ""WATER"", ""weight"": null, ""weightUnit"": ""gram"", ""volumeRatio"": 100.0, ""volumeRatioUnit"": ""v/v""}]",12.0,Single Needle,,Flat,,25.0,0.4,15.0,20.0,45,True,288.0,51.72,False
https://doi.org/10.1007/s11814-009-0309-1,PVA,False,WATER,"[{""solventName"": ""WATER"", ""weight"": null, ""weightUnit"": ""gram"", ""volumeRatio"": 100.0, ""volumeRatioUnit"": ""v/v""}]",12.0,Single Needle,,Flat,,15.0,0.2,20.0,20.0,45,True,259.63,34.63,False
https://doi.org/10.1007/s11814-009-0309-1,PVA,False,WATER,"[{""solventName"": ""WATER"", ""weight"": null, ""weightUnit"": ""gram"", ""volumeRatio"": 100.0, ""volumeRatioUnit"": ""v/v""}]",12.0,Single Needle,,Flat,,15.0,0.3,20.0,20.0,45,True,278.4,25.35,False
https://doi.org/10.1007/s11814-009-0309-1,PVA,False,WATER,"[{""solventName"": ""WATER"", ""weight"": null, ""weightUnit"": ""gram"", ""volumeRatio"": 100.0, ""volumeRatioUnit"": ""v/v""}]",12.0,Single Needle,,Flat,,15.0,0.4,20.0,20.0,45,True,279.25,27.25,False
https://doi.org/10.1007/s11814-009-0309-1,PVA,False,WATER,"[{""solventName"": ""WATER"", ""weight"": null, ""weightUnit"": ""gram"", ""volumeRatio"": 100.0, ""volumeRatioUnit"": ""v/v""}]",12.0,Single Needle,,Flat,,20.0,0.2,20.0,20.0,45,True,307.42,42.25,False
https://doi.org/10.1007/s11814-009-0309-1,PVA,False,WATER,"[{""solventName"": ""WATER"", ""weight"": null, ""weightUnit"": ""gram"", ""volumeRatio"": 100.0, ""volumeRatioUnit"": ""v/v""}]",12.0,Single Needle,,Flat,,20.0,0.3,20.0,20.0,45,True,327.77,35.71,False
https://doi.org/10.1007/s11814-009-0309-1,PVA,False,WATER,"[{""solventName"": ""WATER"", ""weight"": null, ""weightUnit"": ""gram"", ""volumeRatio"": 100.0, ""volumeRatioUnit"": ""v/v""}]",12.0,Single Needle,,Flat,,20.0,0.4,20.0,20.0,45,True,337.88,45.16,False
https://doi.org/10.1007/s11814-009-0309-1,PVA,False,WATER,"[{""solventName"": ""WATER"", ""weight"": null, ""weightUnit"": ""gram"", ""volumeRatio"": 100.0, ""volumeRatioUnit"": ""v/v""}]",12.0,Single Needle,,Flat,,25.0,0.2,20.0,20.0,45,True,321.78,46.21,False
https://doi.org/10.1007/s11814-009-0309-1,PVA,False,WATER,"[{""solventName"": ""WATER"", ""weight"": null, ""weightUnit"": ""gram"", ""volumeRatio"": 100.0, ""volumeRatioUnit"": ""v/v""}]",12.0,Single Needle,,Flat,,25.0,0.3,20.0,20.0,45,True,334.54,40.68,False
https://doi.org/10.1007/s11814-009-0309-1,PVA,False,WATER,"[{""solventName"": ""WATER"", ""weight"": null, ""weightUnit"": ""gram"", ""volumeRatio"": 100.0, ""volumeRatioUnit"": ""v/v""}]",12.0,Single Needle,,Flat,,25.0,0.4,20.0,20.0,45,True,342.45,47.94,False
https://doi.org/10.1007/s11814-009-0309-1,PVA,False,WATER,"[{""solventName"": ""WATER"", ""weight"": null, ""weightUnit"": ""gram"", ""volumeRatio"": 100.0, ""volumeRatioUnit"": ""v/v""}]",9.0,Single Needle,,Flat,,15.0,0.3,20.0,20.0,45,True,216.53,24.25,False
https://doi.org/10.1007/s11814-009-0309-1,PVA,False,WATER,"[{""solventName"": ""WATER"", ""weight"": null, ""weightUnit"": ""gram"", ""volumeRatio"": 100.0, ""volumeRatioUnit"": ""v/v""}]",10.0,Single Needle,,Flat,,15.0,0.3,12.5,20.0,45,True,259.61,25.67,False
https://doi.org/10.1007/s11814-009-0309-1,PVA,False,WATER,"[{""solventName"": ""WATER"", ""weight"": null, ""weightUnit"": ""gram"", ""volumeRatio"": 100.0, ""volumeRatioUnit"": ""v/v""}]",10.0,Single Needle,,Flat,,22.5,0.3,20.0,20.0,45,True,300.27,35.71,False
https://doi.org/10.1007/s11814-009-0309-1,PVA,False,WATER,"[{""solventName"": ""WATER"", ""weight"": null, ""weightUnit"": ""gram"", ""volumeRatio"": 100.0, ""volumeRatioUnit"": ""v/v""}]",10.0,Single Needle,,Flat,,15.0,0.25,20.0,20.0,45,True,235.04,29.64,False
https://doi.org/10.1007/s11814-009-0309-1,PVA,False,WATER,"[{""solventName"": ""WATER"", ""weight"": null, ""weightUnit"": ""gram"", ""volumeRatio"": 100.0, ""volumeRatioUnit"": ""v/v""}]",9.0,Single Needle,,Flat,,15.0,0.3,12.5,20.0,45,True,247.57,26.65,False
https://doi.org/10.1007/s11814-009-0309-1,PVA,False,WATER,"[{""solventName"": ""WATER"", ""weight"": null, ""weightUnit"": ""gram"", ""volumeRatio"": 100.0, ""volumeRatioUnit"": ""v/v""}]",9.0,Single Needle,,Flat,,22.5,0.3,20.0,20.0,45,True,247.16,31.12,False
https://doi.org/10.1007/s11814-009-0309-1,PVA,False,WATER,"[{""solventName"": ""WATER"", ""weight"": null, ""weightUnit"": ""gram"", ""volumeRatio"": 100.0, ""volumeRatioUnit"": ""v/v""}]",9.0,Single Needle,,Flat,,15.0,0.25,20.0,20.0,45,True,212.82,30.26,False
https://doi.org/10.1007/s11814-009-0309-1,PVA,False,WATER,"[{""solventName"": ""WATER"", ""weight"": null, ""weightUnit"": ""gram"", ""volumeRatio"": 100.0, ""volumeRatioUnit"": ""v/v""}]",10.0,Single Needle,,Flat,,22.5,0.3,12.5,20.0,45,True,263.7,45.06,False
