Repository: taltechloc/Cogni-e-SpinDB

# Cogni-e-SpinDB 1.0: Open Dataset of Electrospinning Parameter Configurations and Resultant Nanofiber Morphologies
This repository provides the **search strategies**, **exploratory data analysis (EDA)**, and **machine learning (ML) modeling** used for a data descriptor paper for Cogni-e-SpinDB 1.0 data.

---

## 📖 Overview

Electrospinning is a versatile technique for producing nanofibers, and process control plays a crucial role in tuning fiber morphology and multi-layered architectures.  
This repository documents the exact **search strategies** used to identify research publications related to:

- General electrospinning
- Process control in electrospinning
- Multi-layer process control

File: Dataset.csv (part 7 of 7)
doi,polymer(s),is_solvent_blend,solvent(s),solvent_components,solution_concentration_wt%,needle_type,needle_diameter_G,collector_type,rotation_speed_rpm,voltage_kv,flow_rate_ml/h,tip_collector_distance_cm,temperature_c,humidity_%,formation_stable,fiber_diameter_nm,fiber_diameter_variation_nm,tail_observation
https://doi.org/10.1007/s11814-009-0309-1,PVA,False,WATER,"[{""solventName"": ""WATER"", ""weight"": null, ""weightUnit"": ""gram"", ""volumeRatio"": 100.0, ""volumeRatioUnit"": ""v/v""}]",10.0,Single Needle,,Flat,,15.0,0.25,12.5,20.0,45,True,258.26,26.16,False
https://doi.org/10.1007/s11814-009-0309-1,PVA,False,WATER,"[{""solventName"": ""WATER"", ""weight"": null, ""weightUnit"": ""gram"", ""volumeRatio"": 100.0, ""volumeRatioUnit"": ""v/v""}]",10.0,Single Needle,,Flat,,22.5,0.25,20.0,20.0,45,True,272.03,36.28,False
https://doi.org/10.1007/s11814-009-0309-1,PVA,False,WATER,"[{""solventName"": ""WATER"", ""weight"": null, ""weightUnit"": ""gram"", ""volumeRatio"": 100.0, ""volumeRatioUnit"": ""v/v""}]",9.0,Single Needle,,Flat,,22.5,0.3,12.5,20.0,45,True,235.75,33.16,False
https://doi.org/10.1007/s11814-009-0309-1,PVA,False,WATER,"[{""solventName"": ""WATER"", ""weight"": null, ""weightUnit"": ""gram"", ""volumeRatio"": 100.0, ""volumeRatioUnit"": ""v/v""}]",9.0,Single Needle,,Flat,,15.0,0.25,12.5,20.0,45,True,244.43,24.87,False
https://doi.org/10.1007/s11814-009-0309-1,PVA,False,WATER,"[{""solventName"": ""WATER"", ""weight"": null, ""weightUnit"": ""gram"", ""volumeRatio"": 100.0, ""volumeRatioUnit"": ""v/v""}]",9.0,Single Needle,,Flat,,22.5,0.25,20.0,20.0,45,True,252.5,36.01,False
https://doi.org/10.1007/s11814-009-0309-1,PVA,False,WATER,"[{""solventName"": ""WATER"", ""weight"": null, ""weightUnit"": ""gram"", ""volumeRatio"": 100.0, ""volumeRatioUnit"": ""v/v""}]",10.0,Single Needle,,Flat,,22.5,0.25,12.5,20.0,45,True,260.71,42.25,False
https://doi.org/10.1007/s11814-009-0309-1,PVA,False,WATER,"[{""solventName"": ""WATER"", ""weight"": null, ""weightUnit"": ""gram"", ""volumeRatio"": 100.0, ""volumeRatioUnit"": ""v/v""}]",9.0,Single Needle,,Flat,,22.5,0.25,12.5,20.0,45,True,231.97,32.86,False
 https://doi.org/10.1002/app.36726,PAN,False,DMF,"[{""solventName"": ""DMF"", ""weight"": null, ""weightUnit"": ""gram"", ""volumeRatio"": 100.0, ""volumeRatioUnit"": ""v/v""}]",12.0,Single Needle,22.0,Rolling Drum,100.0,14.0,0.24,15.0,22.0,43,True,194.0,17.0,False
 https://doi.org/10.1002/app.36726,PAN,False,DMF,"[{""solventName"": ""DMF"", ""weight"": null, ""weightUnit"": ""gram"", ""volumeRatio"": 100.0, ""volumeRatioUnit"": ""v/v""}]",10.0,Single Needle,22.0,Rolling Drum,100.0,14.0,0.24,18.0,22.0,43,True,138.0,19.0,False
 https://doi.org/10.1002/app.36726,PAN,False,DMF,"[{""solventName"": ""DMF"", ""weight"": null, ""weightUnit"": ""gram"", ""volumeRatio"": 100.0, ""volumeRatioUnit"": ""v/v""}]",12.0,Single Needle,22.0,Rolling Drum,100.0,16.0,0.24,18.0,22.0,43,True,175.0,20.0,False
 https://doi.org/10.1002/app.36726,PAN,False,DMF,"[{""solventName"": ""DMF"", ""weight"": null, ""weightUnit"": ""gram"", ""volumeRatio"": 100.0, ""volumeRatioUnit"": ""v/v""}]",12.0,Single Needle,22.0,Rolling Drum,100.0,16.0,0.24,12.0,22.0,43,True,203.0,21.0,False
 https://doi.org/10.1002/app.36726,PAN,False,DMF,"[{""solventName"": ""DMF"", ""weight"": null, ""weightUnit"": ""gram"", ""volumeRatio"": 100.0, ""volumeRatioUnit"": ""v/v""}]",14.0,Single Needle,22.0,Rolling Drum,100.0,16.0,0.24,15.0,22.0,43,True,236.0,20.0,False
 https://doi.org/10.1002/app.36726,PAN,False,DMF,"[{""solventName"": ""DMF"", ""weight"": null, ""weightUnit"": ""gram"", ""volumeRatio"": 100.0, ""volumeRatioUnit"": ""v/v""}]",14.0,Single Needle,22.0,Rolling Drum,100.0,14.0,0.24,12.0,22.0,43,True,254.0,30.0,False
 https://doi.org/10.1002/app.36726,PAN,False,DMF,"[{""solventName"": ""DMF"", ""weight"": null, ""weightUnit"": ""gram"", ""volumeRatio"": 100.0, ""volumeRatioUnit"": ""v/v""}]",10.0,Single Needle,22.0,Rolling Drum,100.0,14.0,0.24,12.0,22.0,43,True,153.0,21.0,False
 https://doi.org/10.1002/app.36726,PAN,False,DMF,"[{""solventName"": ""DMF"", ""weight"": null, ""weightUnit"": ""gram"", ""volumeRatio"": 100.0, ""volumeRatioUnit"": ""v/v""}]",12.0,Single Needle,22.0,Rolling Drum,100.0,14.0,0.24,15.0,22.0,43,True,197.0,18.0,False
 https://doi.org/10.1002/app.36726,PAN,False,DMF,"[{""solventName"": ""DMF"", ""weight"": null, ""weightUnit"": ""gram"", ""volumeRatio"": 100.0, ""volumeRatioUnit"": ""v/v""}]",10.0,Single Needle,22.0,Rolling Drum,100.0,12.0,0.24,15.0,22.0,43,True,124.0,17.0,False
 https://doi.org/10.1002/app.36726,PAN,False,DMF,"[{""solventName"": ""DMF"", ""weight"": null, ""weightUnit"": ""gram"", ""volumeRatio"": 100.0, ""volumeRatioUnit"": ""v/v""}]",12.0,Single Needle,22.0,Rolling Drum,100.0,14.0,0.24,15.0,22.0,43,True,199.0,18.0,False
 https://doi.org/10.1002/app.36726,PAN,False,DMF,"[{""solventName"": ""DMF"", ""weight"": null, ""weightUnit"": ""gram"", ""volumeRatio"": 100.0, ""volumeRatioUnit"": ""v/v""}]",10.0,Single Needle,22.0,Rolling Drum,100.0,16.0,0.24,15.0,22.0,43,True,161.0,19.0,False
 https://doi.org/10.1002/app.36726,PAN,False,DMF,"[{""solventName"": ""DMF"", ""weight"": null, ""weightUnit"": ""gram"", ""volumeRatio"": 100.0, ""volumeRatioUnit"": ""v/v""}]",12.0,Single Needle,22.0,Rolling Drum,100.0,12.0,0.24,18.0,22.0,43,True,208.0,16.0,False
 https://doi.org/10.1002/app.36726,PAN,False,DMF,"[{""solventName"": ""DMF"", ""weight"": null, ""weightUnit"": ""gram"", ""volumeRatio"": 100.0, ""volumeRatioUnit"": ""v/v""}]",14.0,Single Needle,22.0,Rolling Drum,100.0,12.0,0.24,15.0,22.0,43,True,276.0,31.0,False
 https://doi.org/10.1002/app.36726,PAN,False,DMF,"[{""solventName"": ""DMF"", ""weight"": null, ""weightUnit"": ""gram"", ""volumeRatio"": 100.0, ""volumeRatioUnit"": ""v/v""}]",12.0,Single Needle,22.0,Rolling Drum,100.0,14.0,0.24,15.0,22.0,43,True,198.0,20.0,False
 https://doi.org/10.1002/app.36726,PAN,False,DMF,"[{""solventName"": ""DMF"", ""weight"": null, ""weightUnit"": ""gram"", ""volumeRatio"": 100.0, ""volumeRatioUnit"": ""v/v""}]",14.0,Single Needle,22.0,Rolling Drum,100.0,14.0,0.24,18.0,22.0,43,True,263.0,29.0,False
 https://doi.org/10.1002/app.36726,PAN,False,DMF,"[{""solventName"": ""DMF"", ""weight"": null, ""weightUnit"": ""gram"", ""volumeRatio"": 100.0, ""volumeRatioUnit"": ""v/v""}]",12.0,Single Needle,22.0,Rolling Drum,100.0,12.0,0.24,12.0,22.0,43,True,184.0,17.0,False
 https://doi.org/10.1002/app.36726,PAN,False,DMF,"[{""solventName"": ""DMF"", ""weight"": null, ""weightUnit"": ""gram"", ""volumeRatio"": 100.0, ""volumeRatioUnit"": ""v/v""}]",12.0,Single Needle,22.0,Rolling Drum,100.0,14.0,0.24,15.0,22.0,43,True,193.0,21.0,False
https://doi.org/10.1007/s12221-015-5263-4,PVP,False,DMF,"[{""solventName"": ""DMF"", ""weight"": null, ""weightUnit"": ""gram"", ""volumeRatio"": 100.0, ""volumeRatioUnit"": ""v/v""}]",10.0,Single Needle,22.0,Rolling Drum,100.0,13.0,0.25,10.0,22.0,33,True,103.0,24.0,False
https://doi.org/10.1007/s12221-015-5263-4,PVP,False,DMF,"[{""solventName"": ""DMF"", ""weight"": null, ""weightUnit"": ""gram"", ""volumeRatio"": 100.0, ""volumeRatioUnit"": ""v/v""}]",10.0,Single Needle,22.0,Rolling Drum,100.0,13.0,0.25,20.0,22.0,33,True,118.0,25.0,False
https://doi.org/10.1007/s12221-015-5263-4,PVP,False,DMF,"[{""solventName"": ""DMF"", ""weight"": null, ""weightUnit"": ""gram"", ""volumeRatio"": 100.0, ""volumeRatioUnit"": ""v/v""}]",10.0,Single Needle,22.0,Rolling Drum,100.0,17.0,0.25,15.0,22.0,33,True,88.0,17.0,False
https://doi.org/10.1007/s12221-015-5263-4,PVP,False,DMF,"[{""solventName"": ""DMF"", ""weight"": null, ""weightUnit"": ""gram"", ""volumeRatio"": 100.0, ""volumeRatioUnit"": ""v/v""}]",10.0,Single Needle,22.0,Rolling Drum,100.0,21.0,0.25,10.0,22.0,33,True,135.0,43.0,False
https://doi.org/10.1007/s12221-015-5263-4,PVP,False,DMF,"[{""solventName"": ""DMF"", ""weight"": null, ""weightUnit"": ""gram"", ""volumeRatio"": 100.0, ""volumeRatioUnit"": ""v/v""}]",10.0,Single Needle,22.0,Rolling Drum,100.0,21.0,0.25,20.0,22.0,33,True,151.0,44.0,False
https://doi.org/10.1007/s12221-015-5263-4,PVP,False,DMF,"[{""solventName"": ""DMF"", ""weight"": null, ""weightUnit"": ""gram"", ""volumeRatio"": 100.0, ""volumeRatioUnit"": ""v/v""}]",14.0,Single Needle,22.0,Rolling Drum,100.0,13.0,0.25,15.0,22.0,33,True,179.0,24.0,False
https://doi.org/10.1007/s12221-015-5263-4,PVP,False,DMF,"[{""solventName"": ""DMF"", ""weight"": null, ""weightUnit"": ""gram"", ""volumeRatio"": 100.0, ""volumeRatioUnit"": ""v/v""}]",14.0,Single Needle,22.0,Rolling Drum,100.0,17.0,0.25,10.0,22.0,33,True,288.0,66.0,False
https://doi.org/10.1007/s12221-015-5263-4,PVP,False,DMF,"[{""solventName"": ""DMF"", ""weight"": null, ""weightUnit"": ""gram"", ""volumeRatio"": 100.0, ""volumeRatioUnit"": ""v/v""}]",14.0,Single Needle,22.0,Rolling Drum,100.0,17.0,0.25,15.0,22.0,33,True,181.0,25.0,False
https://doi.org/10.1007/s12221-015-5263-4,PVP,False,DMF,"[{""solventName"": ""DMF"", ""weight"": null, ""weightUnit"": ""gram"", ""volumeRatio"": 100.0, ""volumeRatioUnit"": ""v/v""}]",14.0,Single Needle,22.0,Rolling Drum,100.0,17.0,0.25,15.0,22.0,33,True,224.0,4.0,False
https://doi.org/10.1007/s12221-015-5263-4,PVP,False,DMF,"[{""solventName"": ""DMF"", ""weight"": null, ""weightUnit"": ""gram"", ""volumeRatio"": 100.0, ""volumeRatioUnit"": ""v/v""}]",14.0,Single Needle,22.0,Rolling Drum,100.0,17.0,0.25,15.0,22.0,33,True,261.0,45.0,False
https://doi.org/10.1007/s12221-015-5263-4,PVP,False,DMF,"[{""solventName"": ""DMF"", ""weight"": null, ""weightUnit"": ""gram"", ""volumeRatio"": 100.0, ""volumeRatioUnit"": ""v/v""}]",14.0,Single Needle,22.0,Rolling Drum,100.0,17.0,0.25,15.0,22.0,33,True,198.0,32.0,False
https://doi.org/10.1007/s12221-015-5263-4,PVP,False,DMF,"[{""solventName"": ""DMF"", ""weight"": null, ""weightUnit"": ""gram"", ""volumeRatio"": 100.0, ""volumeRatioUnit"": ""v/v""}]",14.0,Single Needle,22.0,Rolling Drum,100.0,17.0,0.25,15.0,22.0,33,True,234.0,35.0,False
https://doi.org/10.1007/s12221-015-5263-4,PVP,False,DMF,"[{""solventName"": ""DMF"", ""weight"": null, ""weightUnit"": ""gram"", ""volumeRatio"": 100.0, ""volumeRatioUnit"": ""v/v""}]",14.0,Single Needle,22.0,Rolling Drum,100.0,17.0,0.25,20.0,22.0,33,True,161.0,20.0,False
https://doi.org/10.1007/s12221-015-5263-4,PVP,False,DMF,"[{""solventName"": ""DMF"", ""weight"": null, ""weightUnit"": ""gram"", ""volumeRatio"": 100.0, ""volumeRatioUnit"": ""v/v""}]",14.0,Single Needle,22.0,Rolling Drum,100.0,21.0,0.25,15.0,22.0,33,True,251.0,72.0,False
https://doi.org/10.1007/s12221-015-5263-4,PVP,False,DMF,"[{""solventName"": ""DMF"", ""weight"": null, ""weightUnit"": ""gram"", ""volumeRatio"": 100.0, ""volumeRatioUnit"": ""v/v""}]",18.0,Single Needle,22.0,Rolling Drum,100.0,13.0,0.25,10.0,22.0,33,True,506.0,118.0,False
https://doi.org/10.1007/s12221-015-5263-4,PVP,False,DMF,"[{""solventName"": ""DMF"", ""weight"": null, ""weightUnit"": ""gram"", ""volumeRatio"": 100.0, ""volumeRatioUnit"": ""v/v""}]",18.0,Single Needle,22.0,Rolling Drum,100.0,13.0,0.25,20.0,22.0,33,True,323.0,52.0,False
https://doi.org/10.1007/s12221-015-5263-4,PVP,False,DMF,"[{""solventName"": ""DMF"", ""weight"": null, ""weightUnit"": ""gram"", ""volumeRatio"": 100.0, ""volumeRatioUnit"": ""v/v""}]",18.0,Single Needle,22.0,Rolling Drum,100.0,17.0,0.25,15.0,22.0,33,True,447.0,88.0,False
https://doi.org/10.1007/s12221-015-5263-4,PVP,False,DMF,"[{""solventName"": ""DMF"", ""weight"": null, ""weightUnit"": ""gram"", ""volumeRatio"": 100.0, ""volumeRatioUnit"": ""v/v""}]",18.0,Single Needle,22.0,Rolling Drum,100.0,21.0,0.25,10.0,22.0,33,True,691.0,185.0,False
https://doi.org/10.1007/s12221-015-5263-4,PVP,False,DMF,"[{""solventName"": ""DMF"", ""weight"": null, ""weightUnit"": ""gram"", ""volumeRatio"": 100.0, ""volumeRatioUnit"": ""v/v""}]",18.0,Single Needle,22.0,Rolling Drum,100.0,21.0,0.25,20.0,22.0,33,True,357.0,77.0,False
https://doi.org/10.1007/s12221-015-5263-4,PVP,False,ETHANOL,"[{""solventName"": ""ETHANOL"", ""weight"": null, ""weightUnit"": ""gram"", ""volumeRatio"": 100.0, ""volumeRatioUnit"": ""v/v""}]",10.0,Single Needle,22.0,Rolling Drum,100.0,13.0,0.25,10.0,22.0,33,True,458.0,92.0,False
https://doi.org/10.1007/s12221-015-5263-4,PVP,False,ETHANOL,"[{""solventName"": ""ETHANOL"", ""weight"": null, ""weightUnit"": ""gram"", ""volumeRatio"": 100.0, ""volumeRatioUnit"": ""v/v""}]",10.0,Single Needle,22.0,Rolling Drum,100.0,13.0,0.25,20.0,22.0,33,True,825.0,146.0,False
https://doi.org/10.1007/s12221-015-5263-4,PVP,False,ETHANOL,"[{""solventName"": ""ETHANOL"", ""weight"": null, ""weightUnit"": ""gram"", ""volumeRatio"": 100.0, ""volumeRatioUnit"": ""v/v""}]",10.0,Single Needle,22.0,Rolling Drum,100.0,17.0,0.25,15.0,22.0,33,True,510.0,112.0,False
https://doi.org/10.1007/s12221-015-5263-4,PVP,False,ETHANOL,"[{""solventName"": ""ETHANOL"", ""weight"": null, ""weightUnit"": ""gram"", ""volumeRatio"": 100.0, ""volumeRatioUnit"": ""v/v""}]",10.0,Single Needle,22.0,Rolling Drum,100.0,21.0,0.25,10.0,22.0,33,True,306.0,86.0,False
https://doi.org/10.1007/s12221-015-5263-4,PVP,False,ETHANOL,"[{""solventName"": ""ETHANOL"", ""weight"": null, ""weightUnit"": ""gram"", ""volumeRatio"": 100.0, ""volumeRatioUnit"": ""v/v""}]",10.0,Single Needle,22.0,Rolling Drum,100.0,21.0,0.25,20.0,22.0,33,True,403.0,94.0,False
https://doi.org/10.1007/s12221-015-5263-4,PVP,False,ETHANOL,"[{""solventName"": ""ETHANOL"", ""weight"": null, ""weightUnit"": ""gram"", ""volumeRatio"": 100.0, ""volumeRatioUnit"": ""v/v""}]",14.0,Single Needle,22.0,Rolling Drum,100.0,13.0,0.25,15.0,22.0,33,True,1446.0,303.0,True
https://doi.org/10.1007/s12221-015-5263-4,PVP,False,ETHANOL,"[{""solventName"": ""ETHANOL"", ""weight"": null, ""weightUnit"": ""gram"", ""volumeRatio"": 100.0, ""volumeRatioUnit"": ""v/v""}]",14.0,Single Needle,22.0,Rolling Drum,100.0,17.0,0.25,10.0,22.0,33,True,718.0,173.0,False
https://doi.org/10.1007/s12221-015-5263-4,PVP,False,ETHANOL,"[{""solventName"": ""ETHANOL"", ""weight"": null, ""weightUnit"": ""gram"", ""volumeRatio"": 100.0, ""volumeRatioUnit"": ""v/v""}]",14.0,Single Needle,22.0,Rolling Drum,100.0,17.0,0.25,15.0,22.0,33,True,812.0,191.0,False
https://doi.org/10.1007/s12221-015-5263-4,PVP,False,ETHANOL,"[{""solventName"": ""ETHANOL"", ""weight"": null, ""weightUnit"": ""gram"", ""volumeRatio"": 100.0, ""volumeRatioUnit"": ""v/v""}]",14.0,Single Needle,22.0,Rolling Drum,100.0,17.0,0.25,15.0,22.0,33,True,932.0,202.0,False
https://doi.org/10.1007/s12221-015-5263-4,PVP,False,ETHANOL,"[{""solventName"": ""ETHANOL"", ""weight"": null, ""weightUnit"": ""gram"", ""volumeRatio"": 100.0, ""volumeRatioUnit"": ""v/v""}]",14.0,Single Needle,22.0,Rolling Drum,100.0,17.0,0.25,15.0,22.0,33,True,875.0,193.0,False
https://doi.org/10.1007/s12221-015-5263-4,PVP,False,ETHANOL,"[{""solventName"": ""ETHANOL"", ""weight"": null, ""weightUnit"": ""gram"", ""volumeRatio"": 100.0, ""volumeRatioUnit"": ""v/v""}]",14.0,Single Needle,22.0,Rolling Drum,100.0,17.0,0.25,15.0,22.0,33,True,1152.0,229.0,False
https://doi.org/10.1007/s12221-015-5263-4,PVP,False,ETHANOL,"[{""solventName"": ""ETHANOL"", ""weight"": null, ""weightUnit"": ""gram"", ""volumeRatio"": 100.0, ""volumeRatioUnit"": ""v/v""}]",14.0,Single Needle,22.0,Rolling Drum,100.0,17.0,0.25,15.0,22.0,33,True,1056.0,207.0,False
https://doi.org/10.1007/s12221-015-5263-4,PVP,False,ETHANOL,"[{""solventName"": ""ETHANOL"", ""weight"": null, ""weightUnit"": ""gram"", ""volumeRatio"": 100.0, ""volumeRatioUnit"": ""v/v""}]",14.0,Single Needle,22.0,Rolling Drum,100.0,17.0,0.25,20.0,22.0,33,True,1451.0,320.0,True
https://doi.org/10.1007/s12221-015-5263-4,PVP,False,ETHANOL,"[{""solventName"": ""ETHANOL"", ""weight"": null, ""weightUnit"": ""gram"", ""volumeRatio"": 100.0, ""volumeRatioUnit"": ""v/v""}]",14.0,Single Needle,22.0,Rolling Drum,100.0,21.0,0.25,15.0,22.0,33,True,612.0,182.0,False
https://doi.org/10.1007/s12221-015-5263-4,PVP,False,ETHANOL,"[{""solventName"": ""ETHANOL"", ""weight"": null, ""weightUnit"": ""gram"", ""volumeRatio"": 100.0, ""volumeRatioUnit"": ""v/v""}]",18.0,Single Needle,22.0,Rolling Drum,100.0,13.0,0.25,10.0,22.0,33,True,1611.0,512.0,True
https://doi.org/10.1007/s12221-015-5263-4,PVP,False,ETHANOL,"[{""solventName"": ""ETHANOL"", ""weight"": null, ""weightUnit"": ""gram"", ""volumeRatio"": 100.0, ""volumeRatioUnit"": ""v/v""}]",18.0,Single Needle,22.0,Rolling Drum,100.0,13.0,0.25,20.0,22.0,33,True,2661.0,694.0,True
https://doi.org/10.1007/s12221-015-5263-4,PVP,False,ETHANOL,"[{""solventName"": ""ETHANOL"", ""weight"": null, ""weightUnit"": ""gram"", ""volumeRatio"": 100.0, ""volumeRatioUnit"": ""v/v""}]",18.0,Single Needle,22.0,Rolling Drum,100.0,17.0,0.25,15.0,22.0,33,True,1881.0,474.0,True
https://doi.org/10.1007/s12221-015-5263-4,PVP,False,ETHANOL,"[{""solventName"": ""ETHANOL"", ""weight"": null, ""weightUnit"": ""gram"", ""volumeRatio"": 100.0, ""volumeRatioUnit"": ""v/v""}]",18.0,Single Needle,22.0,Rolling Drum,100.0,21.0,0.25,10.0,22.0,33,True,1014.0,415.0,False
https://doi.org/10.1007/s12221-015-5263-4,PVP,False,ETHANOL,"[{""solventName"": ""ETHANOL"", ""weight"": null, ""weightUnit"": ""gram"", ""volumeRatio"": 100.0, ""volumeRatioUnit"": ""v/v""}]",18.0,Single Needle,22.0,Rolling Drum,100.0,21.0,0.25,20.0,22.0,33,True,1179.0,418.0,False
https://doi.org/10.1007/s00521-014-1554-8,PMMA,False,DMF,"[{""solventName"": ""DMF"", ""weight"": null, ""weightUnit"": ""gram"", ""volumeRatio"": 100.0, ""volumeRatioUnit"": ""v/v""}]",20.0,Single Needle,,Flat,,15.0,2.5,15.0,25.0,32,True,548.0,,False
https://doi.org/10.1007/s00521-014-1554-8,PMMA,False,DMF,"[{""solventName"": ""DMF"", ""weight"": null, ""weightUnit"": ""gram"", ""volumeRatio"": 100.0, ""volumeRatioUnit"": ""v/v""}]",20.0,Single Needle,,Flat,,15.0,2.5,15.0,25.0,32,True,563.0,,False
https://doi.org/10.1007/s00521-014-1554-8,PMMA,False,DMF,"[{""solventName"": ""DMF"", ""weight"": null, ""weightUnit"": ""gram"", ""volumeRatio"": 100.0, ""volumeRatioUnit"": ""v/v""}]",20.0,Single Needle,,Flat,,15.0,2.5,15.0,25.0,32,True,636.0,,False
https://doi.org/10.1007/s00521-014-1554-8,PMMA,False,DMF,"[{""solventName"": ""DMF"", ""weight"": null, ""weightUnit"": ""gram"", ""volumeRatio"": 100.0, ""volumeRatioUnit"": ""v/v""}]",20.0,Single Needle,,Flat,,15.0,2.5,15.0,25.0,32,True,604.0,,False
https://doi.org/10.1007/s00521-014-1554-8,PMMA,False,DMF,"[{""solventName"": ""DMF"", ""weight"": null, ""weightUnit"": ""gram"", ""volumeRatio"": 100.0, ""volumeRatioUnit"": ""v/v""}]",20.0,Single Needle,,Flat,,15.0,2.5,15.0,25.0,32,True,634.0,,False
https://doi.org/10.1007/s00521-014-1554-8,PMMA,False,DMF,"[{""solventName"": ""DMF"", ""weight"": null, ""weightUnit"": ""gram"", ""volumeRatio"": 100.0, ""volumeRatioUnit"": ""v/v""}]",20.0,Single Needle,,Flat,,15.0,2.5,15.0,25.0,32,True,549.0,,False
https://doi.org/10.1007/s00521-014-1554-8,PMMA,False,DMF,"[{""solventName"": ""DMF"", ""weight"": null, ""weightUnit"": ""gram"", ""volumeRatio"": 100.0, ""volumeRatioUnit"": ""v/v""}]",15.0,Single Needle,,Flat,,15.0,1.0,10.0,25.0,32,True,230.0,,False
https://doi.org/10.1007/s00521-014-1554-8,PMMA,False,DMF,"[{""solventName"": ""DMF"", ""weight"": null, ""weightUnit"": ""gram"", ""volumeRatio"": 100.0, ""volumeRatioUnit"": ""v/v""}]",25.0,Single Needle,,Flat,,15.0,1.0,10.0,25.0,32,True,1290.0,,True
https://doi.org/10.1007/s00521-014-1554-8,PMMA,False,DMF,"[{""solventName"": ""DMF"", ""weight"": null, ""weightUnit"": ""gram"", ""volumeRatio"": 100.0, ""volumeRatioUnit"": ""v/v""}]",15.0,Single Needle,,Flat,,15.0,4.0,10.0,25.0,32,True,143.0,,False
https://doi.org/10.1007/s00521-014-1554-8,PMMA,False,DMF,"[{""solventName"": ""DMF"", ""weight"": null, ""weightUnit"": ""gram"", ""volumeRatio"": 100.0, ""volumeRatioUnit"": ""v/v""}]",25.0,Single Needle,,Flat,,15.0,4.0,10.0,25.0,32,True,1505.0,,True
https://doi.org/10.1007/s00521-014-1554-8,PMMA,False,DMF,"[{""solventName"": ""DMF"", ""weight"": null, ""weightUnit"": ""gram"", ""volumeRatio"": 100.0, ""volumeRatioUnit"": ""v/v""}]",15.0,Single Needle,,Flat,,15.0,1.0,20.0,25.0,32,True,324.0,,False
https://doi.org/10.1007/s00521-014-1554-8,PMMA,False,DMF,"[{""solventName"": ""DMF"", ""weight"": null, ""weightUnit"": ""gram"", ""volumeRatio"": 100.0, ""volumeRatioUnit"": ""v/v""}]",25.0,Single Needle,,Flat,,15.0,1.0,20.0,25.0,32,True,1280.0,,True
https://doi.org/10.1007/s00521-014-1554-8,PMMA,False,DMF,"[{""solventName"": ""DMF"", ""weight"": null, ""weightUnit"": ""gram"", ""volumeRatio"": 100.0, ""volumeRatioUnit"": ""v/v""}]",15.0,Single Needle,,Flat,,15.0,4.0,20.0,25.0,32,True,301.0,,False
https://doi.org/10.1007/s00521-014-1554-8,PMMA,False,DMF,"[{""solventName"": ""DMF"", ""weight"": null, ""weightUnit"": ""gram"", ""volumeRatio"": 100.0, ""volumeRatioUnit"": ""v/v""}]",25.0,Single Needle,,Flat,,15.0,4.0,20.0,25.0,32,True,1000.0,,False
https://doi.org/10.1007/s00521-014-1554-8,PMMA,False,DMF,"[{""solventName"": ""DMF"", ""weight"": null, ""weightUnit"": ""gram"", ""volumeRatio"": 100.0, ""volumeRatioUnit"": ""v/v""}]",13.0,Single Needle,,Flat,,15.0,2.5,15.0,25.0,32,True,170.0,,False
https://doi.org/10.1007/s00521-014-1554-8,PMMA,False,DMF,"[{""solventName"": ""DMF"", ""weight"": null, ""weightUnit"": ""gram"", ""volumeRatio"": 100.0, ""volumeRatioUnit"": ""v/v""}]",28.0,Single Needle,,Flat,,15.0,2.5,15.0,25.0,32,True,1430.0,,True
https://doi.org/10.1007/s00521-014-1554-8,PMMA,False,DMF,"[{""solventName"": ""DMF"", ""weight"": null, ""weightUnit"": ""gram"", ""volumeRatio"": 100.0, ""volumeRatioUnit"": ""v/v""}]",20.0,Single Needle,,Flat,,15.0,2.0,15.0,25.0,32,True,552.0,,False
https://doi.org/10.1007/s00521-014-1554-8,PMMA,False,DMF,"[{""solventName"": ""DMF"", ""weight"": null, ""weightUnit"": ""gram"", ""volumeRatio"": 100.0, ""volumeRatioUnit"": ""v/v""}]",20.0,Single Needle,,Flat,,15.0,5.0,15.0,25.0,32,True,585.0,,False
https://doi.org/10.1007/s00521-014-1554-8,PMMA,False,DMF,"[{""solventName"": ""DMF"", ""weight"": null, ""weightUnit"": ""gram"", ""volumeRatio"": 100.0, ""volumeRatioUnit"": ""v/v""}]",20.0,Single Needle,,Flat,,15.0,2.5,16.0,25.0,32,True,575.0,,False
https://doi.org/10.1007/s00521-014-1554-8,PMMA,False,DMF,"[{""solventName"": ""DMF"", ""weight"": null, ""weightUnit"": ""gram"", ""volumeRatio"": 100.0, ""volumeRatioUnit"": ""v/v""}]",20.0,Single Needle,,Flat,,15.0,2.5,23.0,25.0,32,True,572.0,,False
https://doi.org/10.3139/217.3278,PVA,False,DISTILLED_WATER,"[{""solventName"": ""DISTILLED_WATER"", ""weight"": null, ""weightUnit"": ""gram"", ""volumeRatio"": 100.0, ""volumeRatioUnit"": ""v/v""}]",12.0,Single Needle,22.0,Flat,,18.0,1.0,18.0,25.0,,True,688.0,101.0,False
https://doi.org/10.3139/217.3278,PVA,False,DISTILLED_WATER,"[{""solventName"": ""DISTILLED_WATER"", ""weight"": null, ""weightUnit"": ""gram"", ""volumeRatio"": 100.0, ""volumeRatioUnit"": ""v/v""}]",12.0,Single Needle,22.0,Flat,,16.0,0.7,15.0,25.0,,True,730.0,85.0,False
https://doi.org/10.3139/217.3278,PVA,False,DISTILLED_WATER,"[{""solventName"": ""DISTILLED_WATER"", ""weight"": null, ""weightUnit"": ""gram"", ""volumeRatio"": 100.0, ""volumeRatioUnit"": ""v/v""}]",12.0,Single Needle,22.0,Flat,,14.0,0.5,10.0,25.0,,True,768.0,63.0,False
https://doi.org/10.3139/217.3278,PVA,False,DISTILLED_WATER,"[{""solventName"": ""DISTILLED_WATER"", ""weight"": null, ""weightUnit"": ""gram"", ""volumeRatio"": 100.0, ""volumeRatioUnit"": ""v/v""}]",10.0,Single Needle,22.0,Flat,,18.0,0.7,10.0,25.0,,True,541.0,91.0,False
https://doi.org/10.3139/217.3278,PVA,False,DISTILLED_WATER,"[{""solventName"": ""DISTILLED_WATER"", ""weight"": null, ""weightUnit"": ""gram"", ""volumeRatio"": 100.0, ""volumeRatioUnit"": ""v/v""}]",10.0,Single Needle,22.0,Flat,,16.0,0.5,18.0,25.0,,True,636.0,76.0,False
https://doi.org/10.3139/217.3278,PVA,False,DISTILLED_WATER,"[{""solventName"": ""DISTILLED_WATER"", ""weight"": null, ""weightUnit"": ""gram"", ""volumeRatio"": 100.0, ""volumeRatioUnit"": ""v/v""}]",10.0,Single Needle,22.0,Flat,,14.0,1.0,15.0,25.0,,True,659.0,62.0,False
https://doi.org/10.3139/217.3278,PVA,False,DISTILLED_WATER,"[{""solventName"": ""DISTILLED_WATER"", ""weight"": null, ""weightUnit"": ""gram"", ""volumeRatio"": 100.0, ""volumeRatioUnit"": ""v/v""}]",8.0,Single Needle,22.0,Flat,,18.0,0.5,15.0,25.0,,True,411.0,73.0,False
https://doi.org/10.3139/217.3278,PVA,False,DISTILLED_WATER,"[{""solventName"": ""DISTILLED_WATER"", ""weight"": null, ""weightUnit"": ""gram"", ""volumeRatio"": 100.0, ""volumeRatioUnit"": ""v/v""}]",8.0,Single Needle,22.0,Flat,,16.0,1.0,10.0,25.0,,True,456.0,83.0,False
https://doi.org/10.3139/217.3278,PVA,False,DISTILLED_WATER,"[{""solventName"": ""DISTILLED_WATER"", ""weight"": null, ""weightUnit"": ""gram"", ""volumeRatio"": 100.0, ""volumeRatioUnit"": ""v/v""}]",8.0,Single Needle,22.0,Flat,,14.0,0.7,18.0,25.0,,True,488.0,53.0,False
